Repository: sjtu-chan-joey/Battery-Timer

# Battery-Timer: A Foundation Model for Battery Discharge Capacity Degradation Forecasting
Battery-Timer is a domain-adapted time series foundation model tailored for lithium-ion battery capacity degradation prediction. Built upon the Transformer-based Timer architecture developed by Tsinghua University, Battery-Timer is fine-tuned using approximately 10GB of publicly available battery degradation datasets to encourage a degradation-aware representation learning. This enables the model to generalize well across varying battery chemistries, operational scenarios, and degradation profiles. Extensive validation on the in-house CycleLife-SJTUIE dataset demonstrates that Battery-Timer not only surpasses the performance of its untuned counterpart but also exhibits strong zero-shot learning (ZSL) capabilities across both constant current (CC) and constant current-constant voltage (CCCV) charging conditions. Despite its large parameter size, Battery-Timer serves as a powerful teacher model in the proposed knowledge distillation framework, significantly improving the generalization ability of lightweight expert models while preserving low computational costs.

## Overview

## Dataset

### SJTUIE-cyclelife
📦 CycleLife-SJTUIE Dataset

The **CycleLife-SJTUIE** dataset contains real-world battery degradation data collected from eight lithium-ion cells manufactured by **Gotion High Tech Co., Ltd.** This dataset is designed to support battery health prediction research, especially under different charging strategies and temperature conditions.

---

 🔋 Battery Specifications

| Attribute         | Value        |
|------------------|--------------|
| Product Name      | IFR32135     |
| Rated Capacity    | 13Ah         |
| Normal Voltage    | 3.2V         |
| Shape             | Cylindrical  |
| Cathode           | LiFePO₄      |
| Anode             | Graphite     |
| Voltage Range     | 2.0V – 3.65V |

---

 🧪 Experimental Setup

- Tests conducted **indoors** without active temperature control.
- Each cell mounted in a **Neware A708-4B-J-30A** fixture.
- Charging/discharging handled by **Neware CTE-4008D-5V30A** battery tester.
- Data/control managed by **Neware CT-ZWJ-4 ST-1U** unit.
- **Surface temperature** monitored using thermocouples + **Jinko JK5000-24**.
- **Ambient temperature** recorded via **Huahanwei TH42W-EX** thermometer.

---

⚙️ Charging Profiles

- **Cells #1–4**: Constant Current (**CC**) charging  
- **Cells #5–8**: Constant Current + Constant Voltage (**CCCV**) charging

---

🔁 Test Cycle Procedure

Each battery cell undergoes repeated degradation cycles until its capacity falls below 80% of its rated capacity. The cycle is as follows:

1. Discharge the cell completely.
2. Repeat:
    - **CC profile**: Charge at 1C (13A) until voltage reaches **3.9V**.
    - **CCCV profile**: Charge at 1C (13A) to **3.65V**, then hold at 3.65V until current drops below **0.65A (0.05C)**.
    - Rest for **30 minutes**.

### Open-source battery capacity degradation dataset for fine-tuning

```
@article{severson2019data,
  title={Data-driven prediction of battery cycle life before capacity degradation},
  author={Severson, Kristen A and Attia, Peter M and Jin, Norman and Perkins, Nicholas and Jiang, Benben and Yang, Zi and Chen, Michael H and Aykol, Muratahan and Herring, Patrick K and Fraggedakis, Dimitrios and others},
  journal={Nature Energy},
  volume={4},
  number={5},
  pages={383--391},
  year={2019},
  publisher={Nature Publishing Group UK London}
}

@misc{calce_battery_data,
  title        = {CALCE Battery Data Sets},
  author       = {Center for Advanced Life Cycle Engineering (CALCE)},
  year         = {2024},
  howpublished = {\url{https://calce.umd.edu/battery-data}},
  note         = {Accessed: 2025-04-29}
}

@article{preger2020degradation,
  title={Degradation of commercial lithium-ion cells as a function of chemistry and cycling conditions},
  author={Preger, Yuliya and Barkholtz, Heather M and Fresquez, Armando and Campbell, Daniel L and Juba, Benjamin W and Rom{\`a}n-Kustas, Jessica and Ferreira, Summer R and Chalamala, Babu},
  journal={Journal of The Electrochemical Society},
  volume={167},
  number={12},
  pages={120532},
  year={2020},
  publisher={IOP Publishing}
}

@article{wang2023large,
  title={Large-scale field data-based battery aging prediction driven by statistical features and machine learning},
  author={Wang, Qiushi and Wang, Zhenpo and Liu, Peng and Zhang, Lei and Sauer, Dirk Uwe and Li, Weihan},
  journal={Cell Reports Physical Science},
  volume={4},
  number={12},
  year={2023},
  publisher={Elsevier}
}
```

# Battery cell list

modified_cleaned_250206-1-1-19: Cell \#1
modified_cleaned_250206-1-2-21: Cell \#2
modified_cleaned_250206-1-3-19: Cell \#3
modified_cleaned_250206-1-4-19: Cell \#4
modified_cleaned_250206-1-5-20: Cell \#5
modified_cleaned_250206-1-6-20: Cell \#6
modified_cleaned_250206-1-7-20: Cell \#7
modified_cleaned_250206-1-8-20: Cell \#8

File: data/battery/modified_cleaned_250206-1-1-19.csv (part 1 of 2)
date,Tem,电压(V),电流(A),放电容量(Ah)
0,29.1,3.9001,13.0032,13.1575
30,28.7,3.9001,13.0038,13.1563
60,28.6,3.9001,13.0035,13.1521
90,28.6,3.9001,13.007,13.1475
120,28.9,3.9001,13.0075,13.1196
150,29.3,3.9,13.007,12.9836
180,26.4,3.9,13.007,13.0717
210,26.1,3.9002,13.0078,12.8726
240,25.6,3.9001,13.0076,12.853
270,28.1,3.9001,13.0076,12.8343
300,28.4,3.9001,13.0138,12.8394
330,28.5,3.9001,13.0074,12.8325
360,28.7,3.9,13.0076,13.034
390,27.3,3.9001,13.0037,12.8711
420,27.3,3.9,13.0142,12.8193
450,27.5,3.9001,13.0073,12.806
480,27.8,3.9002,13.0084,12.7947
510,28.2,3.9001,13.0075,12.8013
540,28.2,3.9001,13.0073,12.9666
570,28.2,3.9001,13.0072,13.0013
600,28.3,3.9001,13.0077,12.9846
630,28.9,3.9002,13.0126,12.7832
660,29.2,3.9002,13.0071,12.7609
690,29.9,3.9002,13.0075,12.7181
720,29.2,3.9001,13.0118,12.7094
750,29.0,3.9001,13.0102,12.6945
780,29.0,3.9001,13.0076,12.6742
810,28.9,3.9001,13.0074,12.6702
840,29.0,3.9001,13.0073,12.6648
870,29.4,3.9002,13.007,12.6562
900,29.9,3.9002,13.0095,12.6538
930,29.9,3.9001,13.0065,12.6461
960,29.5,3.9001,13.0067,12.6377
990,29.2,3.9001,13.0101,12.633
1020,29.2,3.9001,13.0073,12.6264
1050,29.2,3.9001,13.0038,12.6211
1080,29.2,3.9,13.0074,12.6169
1110,29.5,3.9001,13.0145,12.612
1140,29.9,3.9001,13.0073,12.5983
1170,29.4,3.9001,13.007,12.6049
1200,29.7,3.9002,13.0072,12.5959
1230,29.6,3.9001,13.0068,12.5907
1260,29.5,3.9002,13.0069,12.5852
1290,29.6,3.9002,13.0124,12.5813
1320,29.6,3.9002,13.0069,12.5777
1350,29.8,3.9002,13.0107,12.5745
1380,30.2,3.9,13.0041,12.571
1410,30.6,3.9001,13.0068,12.5668
1440,30.4,3.9,13.0069,12.5613
1470,30.2,3.9,13.0089,12.5567
1500,30.2,3.9001,13.0064,12.5523
1530,30.2,3.9001,13.0065,12.5484
1560,29.8,3.9002,13.0101,12.5384
1590,29.8,3.9002,13.0072,12.537
1620,29.9,3.9002,13.007,12.5349
1650,30.3,3.9,13.0072,12.5324
1680,30.1,3.9,13.0067,12.5272
1710,29.9,3.9001,13.0039,12.5205
1740,29.6,3.9001,13.0064,12.5149
1770,29.6,3.9001,13.0066,12.5207
1800,29.6,3.9001,13.0067,12.5178
1830,29.7,3.9001,13.0064,12.5192
1860,30.2,3.9001,13.0069,12.5063
1890,30.4,3.9,13.0082,12.7503
1920,31.0,3.9001,13.0063,12.5222
1950,30.5,3.9002,13.0063,12.5098
1980,30.3,3.9,13.0092,12.5068
2010,30.3,3.9001,13.0064,12.7047
2040,30.3,3.9,13.0039,12.5165
2070,30.4,3.9,13.0063,12.4953
2100,30.6,3.9002,13.0089,12.4904
2130,30.8,3.9001,13.0064,12.4868
2160,30.9,3.9002,13.0062,12.4822
2190,30.7,3.9002,13.0064,12.4778
2220,30.4,3.9002,13.0132,12.4737
2250,30.4,3.9002,13.0067,12.4701
2280,30.3,3.9,13.0064,12.4656
2310,30.2,3.9,13.0091,12.4612
2340,30.3,3.9002,13.0147,12.4598
2370,30.4,3.9001,13.0065,12.4577
2400,30.4,3.9001,13.0063,12.4537
2430,30.3,3.9002,13.0062,12.4486
2460,30.2,3.9,13.0098,12.4456
2490,30.1,3.9,13.0102,12.4421
2520,30.0,3.9001,13.0064,12.4388
2550,30.0,3.9,13.0079,12.4353
2580,30.3,3.9002,13.0068,12.4324
2610,30.6,3.9,13.0112,12.4308
2640,30.6,3.9001,13.0068,12.4272
2670,30.5,3.9,13.0083,12.4235
2700,30.3,3.9,13.0137,12.4198
2730,30.2,3.9001,13.007,12.416
2760,30.0,3.9002,13.0069,12.4136
2790,29.9,3.9001,13.0076,12.4107
2820,30.1,3.9,13.0071,12.4086
2850,30.2,3.9001,13.009,12.4033
2880,29.2,3.9002,13.0072,12.3996
2910,29.7,3.9001,13.0084,12.3985
2940,29.5,3.9002,13.0069,12.3926
2970,29.3,3.9001,13.0077,12.3914
3000,29.1,3.9,13.007,12.3886
3030,29.1,3.9001,13.0035,12.3862
3060,29.5,3.9001,13.008,12.3852
3090,29.8,3.9001,13.0079,12.3828
3120,30.1,3.9002,13.0116,12.3805
3150,30.7,3.9,13.0074,12.3789
3180,30.2,3.9001,13.0091,12.3754
3210,29.9,3.9,13.0071,12.3724
3240,29.9,3.9001,13.0109,12.3692
3270,29.7,3.9001,13.0073,12.3655
3300,29.8,3.9002,13.0126,12.3645
3330,30.2,3.9002,13.0069,12.3627
3360,30.4,3.9001,13.0109,12.3609
3390,31.1,3.9001,13.0102,12.3589
3420,30.8,3.9002,13.007,12.3556
3450,30.4,3.9,13.0079,12.3533
3480,30.3,3.9,13.0115,12.35
3510,30.3,3.9001,13.0068,12.3472
3540,30.2,3.9,13.0096,12.3447
3570,30.5,3.9002,13.007,12.3438
3600,30.9,3.9001,13.0097,12.3417
3630,31.1,3.9002,13.0069,12.3385
3660,30.9,3.9001,13.0079,12.336
3690,30.6,3.9001,13.0074,12.3334
3720,30.5,3.9001,13.0036,12.3297
3750,30.4,3.9002,13.0121,12.3279
3780,30.4,3.9,13.0075,12.3262
3810,30.6,3.9001,13.0094,12.3251
3840,30.9,3.9001,13.0069,12.3237
3870,31.3,3.9,13.0076,12.322
3900,31.4,3.9001,13.0078,12.3191
3930,30.9,3.9001,13.0141,12.3154
3960,30.8,3.9001,13.007,12.3131
3990,30.6,3.9002,13.0072,12.3102
4020,30.6,3.9,13.007,12.3077
4050,30.7,3.9001,13.0038,12.3063
4080,30.9,3.9002,13.0072,12.3055
4110,31.3,3.9001,13.0115,12.3033
4140,31.6,3.9001,13.0076,12.3016
4170,31.2,3.9001,13.0076,12.2982
4200,31.0,3.9,13.011,12.296
4230,31.0,3.9002,13.0075,12.293
4260,30.9,3.9001,13.012,12.2907
4290,31.0,3.9001,13.008,12.2882
4320,31.2,3.9001,13.0081,12.2876
4350,31.5,3.9002,13.0125,12.2859
4380,31.6,3.9001,13.0062,12.2839
4410,31.3,3.9001,13.0081,12.2798
4440,31.2,3.9002,13.0128,12.2761
4470,31.1,3.9002,13.0073,12.2743
4500,30.9,3.9001,13.0076,12.2721
4530,30.9,3.9001,13.008,12.2703
4560,31.0,3.9002,13.0078,12.2692
4590,31.2,3.9001,13.0078,12.2671
4620,31.3,3.9,13.0147,12.2661
4650,31.6,3.9001,13.0081,12.2635
4680,31.1,3.9001,13.0085,12.259
4710,31.0,3.9001,13.0108,12.2565
4740,30.8,3.9002,13.013,12.2535
4770,30.7,3.9,13.0098,12.2513
4800,30.7,3.9001,13.0077,12.2523
4830,30.9,3.9,13.0076,12.2506
4860,31.3,3.9002,13.0078,12.2494
4890,31.6,3.9002,13.0077,12.2465
4920,31.0,3.9002,13.0075,12.2417
4950,30.8,3.9002,13.0082,12.2386
4980,30.7,3.9,13.0073,12.2375
5010,30.6,3.9,13.0076,12.2345
5040,30.7,3.9,13.0142,12.2338
5070,31.0,3.9001,13.0077,12.2332
5100,31.0,3.9002,13.0074,12.2324
5130,31.1,3.9,13.0081,12.2299
5160,30.8,3.9001,13.0094,12.2262
5190,30.7,3.9,13.0109,12.2225
5220,30.5,3.9001,13.0098,12.2199
5250,30.5,3.9002,13.0077,12.218
5280,30.4,3.9,13.0079,12.2158
5310,30.4,3.9002,13.0073,12.2155
5340,30.4,3.9002,13.0074,12.2134
5370,30.3,3.9,13.0051,12.2112
5400,30.4,3.9001,13.0074,12.2101
5430,30.1,3.9001,13.0078,12.2072
5460,29.9,3.9001,13.0074,12.2049
5490,29.8,3.9001,13.0075,12.2031
5520,29.7,3.9002,13.0077,12.2009
5550,30.0,3.9001,13.0077,12.201
5580,30.2,3.9,13.0075,12.1997
5610,30.7,3.9001,13.0076,12.199
5640,30.9,3.9,13.0075,12.1968
5670,30.3,3.9,13.0134,12.1938
5700,30.1,3.9001,13.0046,12.1915
5730,30.0,3.9,13.0075,12.1889
5760,29.8,3.9,13.0074,12.186
5790,29.7,3.9001,13.0076,12.1861
5820,30.0,3.9,13.0074,12.1848
5850,30.4,3.9002,13.0139,12.1845
5880,30.5,3.9001,13.0074,12.1815
5910,30.0,3.9001,13.0076,12.1814
5940,29.8,3.9001,13.0075,12.1759
5970,29.6,3.9,13.0078,12.1737
6000,29.6,3.9001,13.0119,12.1719
6030,29.5,3.9,13.0056,12.1712
6060,29.8,3.9,13.0079,12.171
6090,30.0,3.9002,13.0078,12.1692
6120,30.4,3.9001,13.0138,12.1683
6150,30.9,3.9,13.0076,12.1679
6180,30.2,3.9,13.0121,12.1635
6210,30.0,3.9,13.0128,12.1613
6240,29.8,3.9001,13.0075,12.1587
6270,29.8,3.9002,13.0075,12.1576
6300,29.8,3.9001,13.0077,12.1566
6330,30.2,3.9001,13.0075,12.157
6360,30.5,3.9,13.0135,12.1557
6390,30.7,3.9,13.0076,12.1547
6420,30.4,3.9002,13.0089,12.1516
6450,30.0,3.9,13.0101,12.1475
6480,30.0,3.9,13.0075,12.1464
6510,29.9,3.9002,13.011,12.1454
6540,29.9,3.9,13.0076,12.1454
6570,30.0,3.9002,13.0148,12.1437
6600,30.4,3.9,13.0077,12.1434
6630,30.5,3.9002,13.008,12.1417
6660,30.3,3.9002,13.0077,12.1405
6690,30.0,3.9001,13.0039,12.1371
6720,29.8,3.9001,13.0046,12.1353
6750,29.9,3.9002,13.0077,12.1331
6780,29.9,3.9001,13.0075,12.1316
6810,30.0,3.9002,13.0076,12.132
6840,30.4,3.9002,13.0077,12.1314
6870,30.4,3.9,13.0073,12.1295
6900,30.7,3.9001,13.0083,12.1286
6930,30.3,3.9001,13.0089,12.1259
6960,30.0,3.9001,13.0071,12.1233
6990,30.1,3.9002,13.0086,12.1208
7020,30.0,3.9002,13.0073,12.1204
7050,30.0,3.9001,13.0049,12.12
7080,30.2,3.9001,13.0081,12.1193
7110,30.4,3.9001,13.0074,12.1179
7140,30.2,3.9,13.0075,12.1157
7170,30.0,3.9001,13.0106,12.1128
7200,29.8,3.9002,13.0124,12.1099
7230,29.7,3.9001,13.0073,12.1085
7260,29.6,3.9001,13.0071,12.1066
7290,29.4,3.9001,13.0074,12.1059
7320,29.6,3.9,13.0079,12.1058
7350,29.8,3.9001,13.0074,12.1048
7380,29.7,3.9001,13.0035,12.1035
7410,29.6,3.9001,13.0102,12.1009
7440,29.6,3.9,13.0079,12.0986
7470,29.5,3.9,13.0075,12.0971
7500,29.5,3.9002,13.0085,12.0956
7530,29.3,3.9001,13.0079,12.0941
7560,29.3,3.9001,13.0097,12.0927
7590,29.5,3.9001,13.0077,12.0919
7620,29.6,3.9001,13.0076,12.0917
7650,29.6,3.9002,13.0076,12.0888
7680,29.5,3.9,13.0108,12.0862
7710,29.4,3.9001,13.004,12.0855
7740,29.4,3.9002,13.0072,12.084
7770,29.3,3.9,13.0081,12.0822
7800,29.4,3.9001,13.0103,12.0819
7830,29.6,3.9001,13.0081,12.0821
7860,29.9,3.9002,13.0079,12.0814
7890,30.2,3.9002,13.0072,12.0807
7920,30.2,3.9001,13.0079,12.0785
7950,29.9,3.9002,13.0076,12.0759
7980,29.7,3.9002,13.0081,12.0737
8010,29.6,3.9001,13.0072,12.0721
8040,29.6,3.9001,13.0116,12.0723
8070,29.8,3.9002,13.0113,12.0719
8100,30.0,3.9,13.0138,12.0706
8130,30.2,3.9,13.0073,12.0703
8160,30.8,3.9001,13.0075,12.0697
8190,30.2,3.9001,13.008,12.0667
8220,30.0,3.9002,13.0123,12.0648
8250,29.9,3.9002,13.0081,12.0626
8280,29.8,3.9,13.0077,12.0615
8310,29.9,3.9,13.008,12.062
8340,30.0,3.9001,13.0129,12.0609
8370,30.2,3.9,13.0046,12.0609
8400,30.4,3.9001,13.0081,12.0596
8430,30.1,3.9001,13.0071,12.0573
8460,29.9,3.9002,13.0071,12.0543
8490,29.8,3.9001,13.008,12.0525
8520,29.7,3.9002,13.0073,12.0506
8550,29.7,3.9002,13.0076,12.0492
8580,29.9,3.9002,13.0079,12.0496
8610,30.1,3.9001,13.0098,12.0486
8640,30.2,3.9001,13.008,12.05
8670,30.4,3.9,13.0076,12.0467
8700,30.0,3.9001,13.0037,12.0431
8730,29.9,3.9001,13.0077,12.0409
8760,29.8,3.9001,13.007,12.0397
8790,29.8,3.9002,13.0086,12.0387
8820,30.0,3.9,13.0108,12.0384
8850,30.2,3.9,13.0081,12.0377
8880,30.3,3.9,13.0081,12.0367
8910,30.4,3.9002,13.0078,12.0359
8940,30.1,3.9002,13.0083,12.033
8970,29.9,3.9001,13.0075,12.0309
9000,29.8,3.9,13.0075,12.0287
9030,29.7,3.9001,13.0051,12.0268
9060,29.8,3.9002,13.0074,12.0271
9090,30.0,3.9001,13.0073,12.0264
9120,30.1,3.9001,13.0073,12.0254
9150,30.2,3.9001,13.0071,12.0243
9180,30.5,3.9002,13.0073,12.0222
9210,30.0,3.9002,13.0076,12.0203
9240,29.9,3.9002,13.0072,12.0185
9270,29.9,3.9001,13.0127,12.0182
9300,29.8,3.9001,13.0093,12.0167
9330,29.8,3.9001,13.0093,12.0163
9360,30.1,3.9001,13.0082,12.016
9390,30.2,3.9,13.0075,12.0146
9420,30.7,3.9,13.0071,12.0144
9450,30.3,3.9001,13.0072,12.0113
9480,30.2,3.9002,13.0072,12.0088
9510,30.1,3.9,13.0112,12.0077
9540,29.9,3.9002,13.0072,12.0058
9570,30.1,3.9002,13.0074,12.0052
9600,30.4,3.9002,13.0076,12.0048
9630,30.7,3.9,13.0096,12.005
9660,30.9,3.9001,13.0075,12.0039
9690,30.7,3.9,13.0104,12.0021
9720,30.4,3.9,13.0076,11.9998
9750,30.3,3.9001,13.0105,11.9976
9780,30.2,3.9001,13.0074,11.9966
9810,30.2,3.9,13.0147,11.9959
9840,30.4,3.9001,13.0075,11.9956
9870,30.6,3.9002,13.0076,11.9952
9900,30.7,3.9002,13.0076,11.9942
9930,30.5,3.9001,13.0076,11.9927
9960,30.3,3.9001,13.0081,11.9897
9990,30.3,3.9001,13.0073,11.9872
10020,30.2,3.9,13.0035,11.9868
10050,30.1,3.9,13.0145,11.9854
10080,30.3,3.9001,13.0142,11.9851
10110,30.5,3.9001,13.0131,11.9841
10140,30.6,3.9,13.0082,11.9834
10170,30.6,3.9,13.0132,11.9816
10200,30.3,3.9002,13.0075,11.9787
10230,30.2,3.9001,13.0077,11.9768
10260,30.1,3.9001,13.0075,11.975
10290,29.9,3.9002,13.0093,11.9734
10320,29.9,3.9,13.0122,11.9734
10350,30.4,3.9,13.0077,11.9734
10380,30.7,3.9,13.0047,11.9729
10410,31.0,3.9002,13.0139,11.9714
10440,30.7,3.9,13.0081,11.9695
10470,30.4,3.9,13.0081,11.9673
10500,30.3,3.9002,13.0075,11.9662
10530,30.2,3.9001,13.0077,12.1102
10560,30.1,3.9001,13.0088,12.0874
10590,30.2,3.9002,13.0079,11.9938
10620,30.5,3.9001,13.0079,11.9772
10650,30.9,3.9002,13.009,11.9679
10680,31.1,3.9002,13.0075,11.9673
10710,30.8,3.9001,13.0055,11.9643
10740,30.5,3.9001,13.0079,11.9606
10770,30.2,3.9002,13.0132,11.9587
10800,30.1,3.9002,13.0077,11.9567
10830,30.2,3.9001,13.0082,11.9564
10860,30.5,3.9,13.0138,11.9558
10890,30.8,3.9001,13.008,11.9551
10920,31.1,3.9001,13.0083,11.9542
10950,31.0,3.9002,13.0098,11.9519
10980,30.5,3.9002,13.0082,11.9494
11010,30.3,3.9002,13.0084,11.9476
11040,30.1,3.9001,13.0047,11.9453
11070,30.0,3.9001,13.0141,11.9446
11100,30.2,3.9001,13.0081,11.9437
11130,30.6,3.9002,13.0073,11.9441
11160,31.0,3.9,13.0081,11.9435
11190,31.5,3.9002,13.0082,11.9432
11220,31.1,3.9001,13.0085,11.9401
11250,30.8,3.9001,13.0083,11.9354
11280,31.1,3.9001,13.0088,11.9504
11310,31.5,3.9001,13.0083,11.9311
11340,31.0,3.9,13.0079,11.9288
11370,30.9,3.9001,13.005,11.927
11400,30.7,3.9001,13.0074,11.9254
11430,30.7,3.9001,13.0077,11.9237
11460,30.7,3.9002,13.0075,11.9231
11490,31.0,3.9001,13.0101,11.9243
11520,31.3,3.9,13.0138,11.9237
11550,31.4,3.9,13.0073,11.923
11580,31.2,3.9001,13.0077,11.9207
11610,31.0,3.9002,13.0085,11.9184
11640,30.9,3.9001,13.0074,11.9166
11670,30.8,3.9,13.0073,11.9155
11700,30.8,3.9001,13.0082,11.9152
11730,30.8,3.9002,13.0073,11.9152
11760,31.0,3.9002,13.0073,11.9148
11790,31.1,3.9001,13.0133,11.9148
11820,31.0,3.9001,13.0075,11.9134
11850,30.8,3.9002,13.008,11.9094
11880,30.6,3.9,13.015,11.9083
11910,30.5,3.9001,13.0107,11.9065
11940,30.5,3.9001,13.0083,11.9058
11970,30.5,3.9,13.0072,11.9057
12000,30.6,3.9,13.0073,11.9047
12030,30.9,3.9001,13.008,11.904
12060,30.6,3.9,13.0096,11.9014
12090,30.7,3.9002,13.0072,11.9003
12120,30.4,3.9001,13.0077,11.8982
12150,30.2,3.9002,13.0079,11.8971
12180,30.2,3.9002,13.0081,11.8956
12210,30.0,3.9001,13.0073,11.8948
12240,30.3,3.9002,13.008,11.8949
12270,30.6,3.9001,13.0075,11.8947
12300,30.4,3.9001,13.0131,11.8909
12330,29.8,3.9001,13.0076,11.8907
12360,29.9,3.9001,13.0039,11.8877
12390,29.6,3.9,13.0074,11.8873
12420,29.5,3.9001,13.0075,11.885
12450,29.4,3.9002,13.0079,11.8836
12480,29.5,3.9002,13.0084,11.8844
12510,29.9,3.9001,13.008,11.8841
12540,30.0,3.9002,13.0132,11.8837
12570,30.2,3.9001,13.0076,11.8831
12600,30.2,3.9001,13.0079,11.8797
12630,29.8,3.9001,13.0109,11.8772
12660,29.6,3.9002,13.0129,11.8761
12690,29.5,3.9001,13.004,11.875
12720,29.4,3.9,13.0068,11.8742
12750,29.8,3.9001,13.0077,11.8746
12780,30.1,3.9001,13.0079,11.874
12810,30.3,3.9002,13.0085,11.8737
12840,30.6,3.9002,13.0077,11.8735
12870,30.1,3.9002,13.0072,11.8704
12900,30.0,3.9001,13.0079,11.8682
12930,29.9,3.9001,13.0136,11.8667
12960,29.8,3.9,13.0076,11.8658
12990,30.0,3.9001,13.0078,11.8658
13020,30.2,3.9001,13.0045,11.8651
13050,30.4,3.9002,13.008,11.8645
13080,30.7,3.9002,13.0123,11.8647
13110,30.7,3.9002,13.0073,11.8625
13140,30.4,3.9001,13.0074,11.8603
13170,30.3,3.9002,13.0078,11.8591
13200,30.2,3.9002,13.0073,11.8573
13230,30.1,3.9001,13.0079,11.8562
13260,30.2,3.9,13.0083,11.8556
13290,30.4,3.9001,13.008,11.8545
13320,30.8,3.9,13.0132,11.8546
13350,31.2,3.9001,13.0033,11.8539
13380,30.7,3.9001,13.0116,11.8519
13410,30.6,3.9001,13.0076,11.8504
13440,30.5,3.9,13.0081,11.8486
13470,30.4,3.9002,13.0073,11.8482
13500,30.4,3.9002,13.0114,11.8482
13530,30.5,3.9002,13.0084,11.8479
13560,30.7,3.9001,13.0084,11.847
13590,30.7,3.9,13.0147,11.8436
13620,30.1,3.9001,13.0083,11.8411
13650,30.0,3.9001,13.0079,11.8392
13680,29.9,3.9001,13.0109,11.8385
13710,29.8,3.9001,13.0049,11.8366
13740,29.7,3.9002,13.0075,11.8362
13770,30.0,3.9001,13.0081,11.837
13800,30.5,3.9002,13.0111,11.836
13830,30.4,3.9,13.0079,11.836
13860,30.2,3.9001,13.0075,11.8334
13890,30.1,3.9001,13.008,11.8305
13920,29.8,3.9001,13.0078,11.8294
13950,29.7,3.9002,13.0133,11.8283
13980,29.6,3.9001,13.0082,11.8266
14010,29.8,3.9001,13.0138,11.8274
14040,29.9,3.9,13.0134,11.827
14070,30.1,3.9001,13.008,11.8271
14100,30.5,3.9002,13.0076,11.8266
14130,30.3,3.9001,13.0083,11.8243
14160,30.0,3.9,13.0076,11.8224
14190,29.9,3.9002,13.0074,11.8213
14220,29.8,3.9001,13.0075,11.8202
14250,29.8,3.9002,13.0077,11.8191
14280,30.0,3.9001,13.0077,11.8191
14310,30.3,3.9001,13.0101,11.8185
14340,30.3,3.9,13.0078,11.8182
14370,30.3,3.9001,13.0046,11.8167
14400,30.1,3.9002,13.0079,11.8141
14430,29.9,3.9001,13.0096,11.8119
14460,29.7,3.9002,13.0079,11.8101
14490,29.5,3.9002,13.0079,11.809
14520,29.6,3.9001,13.0105,11.81
14550,29.9,3.9001,13.008,11.8091
14580,30.2,3.9002,13.008,11.8087
14610,30.2,3.9,13.0079,11.8084
14640,30.2,3.9002,13.008,11.8064
14670,29.9,3.9001,13.0079,11.8037
14700,29.7,3.9,13.0054,11.8026
14730,29.7,3.9,13.0079,11.8009
14760,29.6,3.9002,13.008,11.8006
14790,29.9,3.9002,13.0081,11.8013
14820,30.1,3.9,13.008,11.8013
14850,30.3,3.9002,13.0129,11.7996
14880,30.5,3.9002,13.0081,11.7992
14910,30.0,3.9001,13.0079,11.798
14940,29.9,3.9001,13.0079,11.7959
14970,29.8,3.9001,13.0115,11.7954
15000,29.7,3.9,13.008,11.794
15030,29.7,3.9001,13.0051,11.7936
15060,30.1,3.9001,13.0099,11.7937
15090,30.5,3.9001,13.008,11.7926
15120,30.0,3.9002,13.0081,11.791
15150,29.5,3.9001,13.0081,11.7846
15180,29.3,3.9003,13.0086,11.7836
15210,29.1,3.9,13.0078,11.7818
15240,28.9,3.9001,13.0131,11.7796
15270,28.7,3.9002,13.0078,11.7793
15300,28.9,3.9001,13.0091,11.7789
15330,28.8,3.9002,13.008,11.7756
15360,28.6,3.9001,13.0045,11.7756
15390,28.6,3.9001,13.0085,11.7745
15420,28.4,3.9002,13.0079,11.7723
15450,28.4,3.9,13.008,11.773
15480,28.4,3.9,13.0147,11.7712
15510,28.2,3.9002,13.0077,11.769
15540,28.3,3.9001,13.0081,11.7683
15570,28.3,3.9002,13.0079,11.7683
15600,28.5,3.9001,13.0079,11.7665
15630,28.0,3.9003,13.0086,11.7658
15660,28.0,3.9001,13.0076,11.7648
15690,27.8,3.9001,13.0044,11.7633
15720,27.7,3.9003,13.013,11.765
15750,27.5,3.9,13.0131,11.7902
15780,27.4,3.9003,13.0082,11.7833
15810,27.5,3.9001,13.0082,11.796
15840,27.9,3.9002,13.008,11.7922
15870,28.3,3.9001,13.0082,11.8106
15900,28.2,3.9001,13.0133,11.7701
15930,27.7,3.9003,13.0142,11.7592
15960,27.6,3.9001,13.0105,11.7549
15990,27.6,3.9002,13.0083,11.7531
16020,27.5,3.9001,13.0047,11.752
16050,27.4,3.9001,13.0084,11.752
16080,27.8,3.9001,13.0082,11.752
16110,28.0,3.9002,13.0084,11.7507
16140,28.2,3.9001,13.0082,11.749
16170,28.4,3.9001,13.0138,11.7492
16200,27.7,3.9001,13.0082,11.7451
16230,27.6,3.9002,13.0082,11.7444
16260,27.5,3.9001,13.0082,11.7436
16290,27.5,3.9003,13.0082,11.7434
16320,27.8,3.9003,13.0082,11.7434
16350,28.0,3.9,13.004,11.7426
16380,28.2,3.9001,13.0131,11.7419
16410,28.4,3.9,13.0083,11.7417
16440,28.2,3.9002,13.0113,11.7379
16470,27.9,3.9002,13.0083,11.7372
16500,27.9,3.9,13.008,11.7358
16530,28.0,3.9001,13.008,11.8575
16560,28.0,3.9,13.008,11.7398
16590,28.3,3.9001,13.0099,11.7991
16620,28.7,3.9001,13.008,11.742
16650,28.8,3.9002,13.0081,11.7369
16680,28.2,3.9001,13.0035,11.7339
16710,28.0,3.9001,13.0039,11.7321
16740,28.0,3.9002,13.0081,11.7314
16770,28.0,3.9002,13.0082,11.73
16800,28.0,3.9004,13.0082,11.7289
16830,28.1,3.9001,13.0083,11.7292
16860,28.3,3.9,13.0081,11.7292
16890,28.6,3.9001,13.0081,11.7283
16920,28.8,3.9,13.0102,11.7269
16950,28.6,3.9002,13.0132,11.7257
16980,28.5,3.9001,13.008,11.7235
17010,28.4,3.9002,13.008,11.7219
17040,28.4,3.9001,13.0037,11.7209
17070,28.4,3.9001,13.0082,11.7205
17100,28.7,3.9002,13.0081,11.7208
17130,28.9,3.9002,13.0081,11.7206
17160,29.1,3.9002,13.008,11.7207
17190,28.8,3.9,13.0078,11.7178
17220,28.8,3.9001,13.008,11.7156
17250,28.6,3.9,13.0079,11.7138
17280,28.5,3.9003,13.0079,11.7128
17310,28.5,3.9002,13.0103,11.7128
17340,28.6,3.9003,13.0081,11.7121
17370,28.8,3.9001,13.0036,11.7118
17400,29.1,3.9003,13.008,11.7104
17430,29.1,3.9001,13.008,11.71
17460,28.9,3.9002,13.0079,11.7074
17490,28.7,3.9001,13.008,11.7054
17520,28.5,3.9003,13.009,11.7047
17550,28.6,3.9002,13.0078,11.704
17580,28.5,3.9,13.0079,11.7026
17610,28.9,3.9001,13.0078,11.7041
17640,29.1,3.9001,13.0127,11.7036
17670,29.2,3.9001,13.0078,11.7022
17700,29.3,3.9001,13.0085,11.7011
17730,29.0,3.9003,13.0079,11.6988
17760,28.7,3.9002,13.0076,11.7047
17790,28.7,3.9,13.0077,11.7061
17820,28.6,3.9001,13.0128,11.7151
17850,28.6,3.9002,13.0085,11.7025
17880,29.0,3.9003,13.0078,11.6985
17910,29.3,3.9001,13.0077,11.7015
17940,29.5,3.9002,13.0081,11.6984
17970,29.2,3.9003,13.0078,11.6926
18000,28.9,3.9001,13.0078,11.6893
18030,28.7,3.9001,13.004,11.6875
18060,28.6,3.9004,13.0108,11.6858
18090,28.5,3.9,13.0082,11.6855
18120,28.8,3.9002,13.0076,11.6859
18150,29.1,3.9003,13.0078,11.6846
18180,29.3,3.9001,13.0092,11.6836
18210,29.4,3.9004,13.0078,11.6828
18240,29.0,3.9003,13.0079,11.6795
18270,28.7,3.9002,13.0076,11.6783
18300,28.6,3.9003,13.0104,11.6775
18330,28.5,3.9,13.0075,11.6763
18360,28.5,3.9001,13.0038,11.6753
18390,28.9,3.9001,13.0078,11.676
18420,26.7,3.9002,13.0118,11.6661
18450,25.6,3.9001,13.0075,11.6642
18480,25.1,3.9001,13.0075,11.6616
18510,24.4,3.9004,13.008,11.6579
18540,24.4,3.9003,13.0107,11.657
18570,24.3,3.9004,13.0075,11.6555
18600,24.2,3.9,13.0117,11.6529
18630,24.2,3.9002,13.0075,11.6515
18660,24.4,3.9002,13.0074,11.6508
18690,24.6,3.9,13.0052,11.6497
18720,24.8,3.9001,13.0099,11.6493
18750,23.9,3.9003,13.0073,11.6459
18780,23.9,3.9001,13.0074,11.6451
18810,23.6,3.9,13.0079,11.643
18840,23.7,3.9001,13.0074,11.6419
18870,23.6,3.9002,13.0079,11.6409
18900,23.7,3.9,13.0078,11.6406
18930,24.2,3.9001,13.0075,11.6423
18960,26.7,3.9001,13.0075,11.6464
18990,27.0,3.9002,13.0076,11.6454
19020,25.1,3.9,13.0049,11.6398
19050,27.0,3.9003,13.0079,11.6436
19080,27.2,3.9002,13.0147,11.6421
19110,27.2,3.9,13.0077,11.6421
19140,27.5,3.9003,13.0077,11.6418
19170,28.0,3.9004,13.0077,11.643
19200,28.0,3.9002,13.0078,11.6422
19230,28.0,3.9002,13.0078,11.6408
19260,27.8,3.9002,13.0079,11.6389
19290,27.4,3.9001,13.0077,11.6366
19320,27.2,3.9002,13.0078,11.6355
19350,27.2,3.9,13.0057,11.6345
19380,27.3,3.9002,13.0077,11.6344
19410,27.3,3.9001,13.0134,11.6341
19440,27.7,3.9001,13.0079,11.6343
19470,27.8,3.9003,13.0076,11.6331
19500,27.8,3.9003,13.0079,11.6313
19530,27.8,3.9003,13.0077,11.6302
19560,27.6,3.9004,13.0088,11.629
19590,27.6,3.9002,13.0076,11.6282
19620,27.6,3.9,13.0103,11.6273
19650,27.6,3.9001,13.0079,11.6266
19680,27.9,3.9001,13.0054,11.627
19710,27.9,3.9001,13.0126,11.626
19740,27.7,3.9003,13.0078,11.623
19770,27.6,3.9003,13.0078,11.623
19800,24.6,3.9003,13.0137,11.6151
19830,25.3,3.9001,13.0102,11.6183
19860,26.7,3.9002,13.0079,11.6181
19890,26.9,3.9003,13.0078,11.617
19920,27.1,3.9001,13.008,11.6177
19950,27.5,3.9001,13.0138,11.6181
19980,27.6,3.9002,13.0079,11.6174
20010,27.6,3.9001,13.0034,11.6163
20040,27.6,3.9001,13.0045,11.6141
20070,27.3,3.9001,13.0078,11.6126
20100,27.3,3.9003,13.0089,11.6113
20130,27.1,3.9,13.008,11.6098
20160,27.0,3.9003,13.0079,11.6095
20190,27.4,3.9001,13.0076,11.611
20220,27.8,3.9001,13.0079,11.6104
20250,28.1,3.9001,13.0137,11.6095
20280,28.3,3.9001,13.0078,11.6087
20310,27.9,3.9001,13.0144,11.6065
20340,27.8,3.9001,13.008,11.6049
20370,27.7,3.9,13.0045,11.6041
20400,27.6,3.9001,13.0148,11.6027
20430,27.7,3.9002,13.0077,11.6026
20460,28.0,3.9,13.0079,11.6031
20490,28.4,3.9,13.0078,11.6018
20520,28.7,3.9002,13.0078,11.6018
20550,28.5,3.9004,13.0104,11.6006
20580,28.2,3.9001,13.0079,11.5992
20610,28.2,3.9,13.01,11.5982
20640,28.1,3.9001,13.0081,11.5972
20670,28.0,3.9002,13.0143,11.5957
20700,28.3,3.9001,13.0048,11.5965
20730,24.1,3.9001,13.0079,11.5677
20760,26.1,3.9003,13.0119,11.5662
20790,26.7,3.9001,13.0077,11.5692
20820,26.5,3.9002,13.0077,11.6695
20850,26.7,3.9002,13.0077,11.67
20880,26.7,3.9002,13.008,11.6653
20910,26.7,3.9003,13.0077,11.6407
20940,26.7,3.9002,13.0078,11.6389
20970,26.7,3.9,13.0077,11.635
21000,26.8,3.9,13.0079,11.5748
21030,23.9,3.9,13.0083,11.564
21060,23.3,3.9002,13.0079,11.5647
21090,23.1,3.9002,13.0078,11.5637
21120,25.2,3.9002,13.0079,11.5703
21150,25.6,3.9002,13.0081,11.566
21180,25.7,3.9002,13.0079,11.5646
21210,25.8,3.9,13.0085,11.5635
21240,25.9,3.9003,13.0093,11.5633
21270,26.1,3.9002,13.008,11.5633
21300,25.9,3.9002,13.008,11.5622
21330,25.9,3.9001,13.0079,11.5619
21360,25.9,3.9001,13.0046,11.5607
21390,25.9,3.9003,13.0101,11.5595
21420,25.8,3.9001,13.008,11.5581
21450,25.8,3.9002,13.0085,11.5578
21480,25.9,3.9001,13.0078,11.5578
21510,26.2,3.9003,13.0108,11.5572
21540,26.4,3.9002,13.0077,11.5565
21570,26.2,3.9002,13.011,11.5557
21600,26.2,3.9002,13.0079,11.5548
21630,26.1,3.9001,13.0121,11.5538
21660,26.0,3.9002,13.008,11.5534
21690,26.0,3.9001,13.005,11.5531
21720,26.2,3.9001,13.008,11.5531
21750,26.8,3.9002,13.013,11.5528
21780,27.0,3.9,13.0076,11.5517
21810,26.8,3.9002,13.0076,11.5499
21840,26.7,3.9002,13.0077,11.5495
21870,26.5,3.9002,13.0085,11.5487
21900,26.5,3.9002,13.0078,11.5477
21930,26.4,3.9002,13.0099,11.5478
21960,26.4,3.9001,13.008,11.5478
21990,26.7,3.9001,13.0079,11.55
22020,26.8,3.9,13.0054,11.6342
22050,25.1,3.9002,13.0078,11.6083
22080,26.6,3.9,13.0087,11.5763
22110,26.7,3.9003,13.0078,11.5544
22140,26.8,3.9,13.0089,11.5482
22170,26.6,3.9,13.008,11.5445
22200,26.5,3.9003,13.0079,11.5434
22230,26.6,3.9001,13.0077,11.5427
22260,27.0,3.9002,13.0079,11.5426
22290,27.3,3.9002,13.008,11.5416
22320,27.5,3.9004,13.0079,11.5409
22350,27.3,3.9001,13.01,11.5404
22380,27.1,3.9003,13.0081,11.5396
22410,27.0,3.9003,13.0077,11.5385
22440,27.0,3.9001,13.008,11.5386
22470,27.0,3.9003,13.0114,11.5378
22500,27.0,3.9003,13.0077,11.5371
22530,27.5,3.9003,13.0078,11.5364
22560,27.6,3.9001,13.0115,11.5357
22590,27.5,3.9001,13.0079,11.5349
22620,27.3,3.9003,13.0148,11.5338
22650,27.2,3.9002,13.0077,11.5335
22680,27.3,3.9,13.0047,11.5328
22710,27.2,3.9003,13.0078,11.5325
22740,27.1,3.9003,13.0147,11.5325
22770,27.3,3.9002,13.0141,11.5315
22800,27.6,3.9003,13.0078,11.5309
22830,28.0,3.9003,13.0078,11.5303
22860,27.9,3.9001,13.0088,11.5291
22890,27.6,3.9001,13.0117,11.5286
22920,27.5,3.9002,13.0079,11.5278
22950,27.5,3.9001,13.008,11.527
22980,27.5,3.9002,13.0077,11.5266
23010,27.5,3.9,13.0117,11.5267
23040,27.6,3.9003,13.0077,11.5256
23070,27.4,3.9002,13.0078,11.5249
23100,27.3,3.9003,13.0108,11.5239
23130,27.1,3.9,13.0078,11.5229
23160,27.1,3.9002,13.0078,11.5225
23190,27.0,3.9002,13.0078,11.5228
23220,26.9,3.9002,13.0078,11.5225
23250,26.9,3.9002,13.0076,11.5214
23280,26.9,3.9,13.0079,11.5207
23310,27.1,3.9,13.0091,11.5189
23340,27.3,3.9001,13.0036,11.5186
23370,27.3,3.9001,13.0043,11.5174
23400,26.8,3.9003,13.0076,11.517
23430,26.6,3.9001,13.0077,11.5174
23460,26.5,3.9003,13.0077,11.5163
23490,26.5,3.9003,13.0077,11.5155
23520,26.4,3.9002,13.0076,11.5145
23550,26.7,3.9001,13.013,11.5139
23580,27.0,3.9,13.0096,11.514
23610,27.2,3.9002,13.0078,11.5133
23640,26.9,3.9001,13.0077,11.5125
23670,26.6,3.9003,13.0077,11.5117
23700,26.5,3.9001,13.0049,11.5109
23730,26.5,3.9002,13.0094,11.5098
23760,26.3,3.9001,13.0116,11.5087
23790,26.4,3.9001,13.0082,11.5088
23820,26.8,3.9002,13.0103,11.508
23850,27.1,3.9002,13.0097,11.5077
23880,26.9,3.9001,13.0078,11.5069
23910,26.8,3.9003,13.0077,11.5062
23940,26.6,3.9,13.0079,11.5051
23970,26.4,3.9003,13.0078,11.5036
24000,26.4,3.9002,13.009,11.5036
24030,26.4,3.9,13.0057,11.5036
24060,26.5,3.9003,13.0145,11.5029
24090,26.6,3.9001,13.0078,11.5022
24120,26.6,3.9003,13.0077,11.5011
24150,26.4,3.9002,13.0079,11.4999
24180,26.2,3.9003,13.0078,11.4995
24210,25.9,3.9003,13.0121,11.4995
24240,25.9,3.9003,13.0079,11.4991
24270,25.9,3.9001,13.008,11.5004
24300,25.6,3.9,13.0078,11.4975
24330,25.8,3.9001,13.0077,11.4972
24360,25.9,3.9001,13.0051,11.4963
24390,26.0,3.9003,13.0118,11.496
24420,25.9,3.9001,13.008,11.4952
24450,25.4,3.9002,13.0121,11.495
24480,25.4,3.9002,13.01,11.4947
24510,25.4,3.9001,13.0078,11.4933
24540,25.2,3.9002,13.0093,11.4926
24570,25.1,3.9003,13.0096,11.4918
24600,25.6,3.9002,13.0092,11.4919
24630,25.7,3.9001,13.0084,11.4909
24660,25.5,3.9,13.0131,11.4897
24690,25.4,3.9001,13.0051,11.4895
24720,25.2,3.9001,13.0086,11.4891
24750,25.1,3.9001,13.0087,11.4883
24780,25.1,3.9002,13.0076,11.488
24810,25.1,3.9003,13.0085,11.4874
24840,25.1,3.9002,13.008,11.4874
24870,25.3,3.9001,13.0087,11.4867
24900,25.2,3.9001,13.0077,11.4852
24930,24.9,3.9001,13.0082,11.4843
24960,25.0,3.9002,13.0084,11.4838
24990,24.9,3.9001,13.0077,11.4838
25020,25.0,3.9001,13.0053,11.4835
25050,24.8,3.9001,13.0082,11.4828
25080,24.9,3.9001,13.0078,11.4831
25110,24.8,3.9001,13.0078,11.4817
25140,24.9,3.9001,13.0077,11.4803
25170,25.1,3.9001,13.0144,11.4792
25200,25.0,3.9,13.0079,11.4792
25230,24.9,3.9,13.014,11.4788
25260,24.7,3.9,13.008,11.4785
25290,24.6,3.9001,13.008,11.4783
25320,24.5,3.9,13.0079,11.4772
25350,24.5,3.9001,13.0094,11.4764
25380,24.7,3.9002,13.0136,11.4754
25410,25.0,3.9003,13.0081,11.4743
25440,24.9,3.9,13.008,11.4743
25470,24.8,3.9,13.008,11.4729
25500,24.8,3.9001,13.0081,11.4729
25530,24.6,3.9002,13.008,11.4726
25560,24.6,3.9002,13.0079,11.4726
25590,24.6,3.9001,13.0081,11.4723
25620,24.5,3.9001,13.0111,11.4716
25650,24.9,3.9001,13.0125,11.4702
25680,25.1,3.9001,13.0107,11.469
25710,24.9,3.9001,13.008,11.4679
25740,24.8,3.9002,13.008,11.4676
25770,24.7,3.9001,13.0082,11.4668
25800,24.6,3.9001,13.0139,11.4664
25830,24.5,3.9003,13.0081,11.466
25860,24.6,3.9002,13.0081,11.4652
25890,24.8,3.9,13.0093,11.4645
25920,25.0,3.9,13.0079,11.4646
25950,25.1,3.9001,13.0081,11.4637
25980,24.9,3.9,13.0082,11.463
26010,24.8,3.9001,13.0049,11.4622
26040,24.8,3.9001,13.0146,11.4619
26070,24.8,3.9002,13.0082,11.4611
26100,24.5,3.9002,13.0082,11.4603
26130,24.6,3.9,13.0084,11.4595
26160,24.8,3.9001,13.0124,11.46
26190,24.9,3.9,13.009,11.4575
26220,24.8,3.9002,13.0083,11.457
26250,24.8,3.9,13.0084,11.4567
26280,24.7,3.9002,13.0085,11.4556
26310,24.6,3.9001,13.0084,11.4548
26340,24.6,3.9001,13.0145,11.4544
26370,24.5,3.9003,13.0083,11.4541
26400,24.6,3.9002,13.0084,11.4534
26430,24.7,3.9003,13.0095,11.4524
26460,24.6,3.9,13.0111,11.4521
26490,24.7,3.9001,13.0085,11.4529
26520,24.8,3.9001,13.0084,11.4513
26550,24.6,3.9002,13.0142,11.4508
26580,24.5,3.9001,13.0084,11.4498
26610,24.3,3.9002,13.0084,11.4482
26640,24.4,3.9001,13.0085,11.4471
26670,24.3,3.9001,13.0035,11.4463
26700,24.5,3.9001,13.0043,11.4461
26730,24.8,3.9002,13.0085,11.4458
26760,24.8,3.9001,13.0084,11.4447
26790,24.3,3.9002,13.011,11.4435
26820,24.4,3.9,13.0085,11.4433
26850,24.3,3.9001,13.0085,11.4425
26880,24.2,3.9,13.0084,11.4415
26910,24.0,3.9001,13.0083,11.4404
26940,24.0,3.9001,13.0084,11.4393
26970,24.4,3.9,13.0113,11.4391
27000,24.7,3.9,13.009,11.4365
27030,23.0,3.9001,13.0044,11.4349
27060,24.1,3.9003,13.0106,11.462
27090,24.6,3.9002,13.0083,11.4229
27120,24.4,3.9003,13.0083,11.424
27150,24.3,3.9002,13.0099,11.4258
27180,24.3,3.9002,13.0082,11.4269
27210,24.3,3.9001,13.0082,11.4266
27240,24.2,3.9001,13.0134,11.4266
27270,24.2,3.9002,13.0082,11.4256
27300,23.2,3.9002,13.008,11.4252
27330,24.3,3.9002,13.0082,11.4245
27360,24.5,3.9001,13.0088,11.4246
27390,24.3,3.9001,13.0082,11.4232
27420,24.4,3.9003,13.0082,11.4235
27450,24.5,3.9002,13.0083,11.4235
27480,24.4,3.9001,13.0082,11.4224
27510,24.4,3.9001,13.013,11.4216
27540,24.3,3.9001,13.0082,11.4206
27570,25.1,3.9001,13.0083,11.4201
27600,25.4,3.9002,13.0139,11.4191
27630,25.2,3.9003,13.0082,11.4184
27660,25.0,3.9002,13.008,11.4179
27690,24.9,3.9,13.0046,11.4251
27720,24.7,3.9002,13.0079,11.4535
27750,24.7,3.9002,13.0094,11.451
27780,24.6,3.9001,13.0131,11.4447
27810,24.4,3.9001,13.0082,11.4335
27840,24.3,3.9002,13.0082,11.4263
27870,24.6,3.9003,13.0081,11.4182
27900,24.3,3.9,13.0104,11.4159
27930,23.9,3.9001,13.0081,11.4147
27960,24.0,3.9001,13.0085,11.4137
27990,24.0,3.9003,13.0111,11.4127
28020,23.8,3.9001,13.007,11.413
28050,23.9,3.9002,13.008,11.419
28080,23.7,3.9,13.0081,11.4195
28110,24.1,3.9002,13.0082,11.4102
28140,24.2,3.9002,13.0082,11.4088
28170,24.0,3.9001,13.0096,11.4077
28200,23.9,3.9001,13.0135,11.4072
28230,23.8,3.9001,13.008,11.4061
28260,23.7,3.9,13.008,11.406
28290,23.7,3.9002,13.008,11.4054
28320,23.9,3.9003,13.0081,11.4051
28350,24.1,3.9001,13.0042,11.404
28380,24.2,3.9001,13.008,11.4033
28410,24.2,3.9,13.008,11.4026
28440,23.9,3.9,13.008,11.4022
28470,23.8,3.9002,13.0082,11.4015
28500,23.8,3.9002,13.0081,11.4011
28530,23.8,3.9001,13.0081,11.3995
28560,23.7,3.9,13.0083,11.3992
28590,23.9,3.9,13.0077,11.3985
28620,24.1,3.9001,13.0083,11.3995
28650,24.2,3.9003,13.0082,11.4
28680,24.2,3.9001,13.0049,11.3978
28710,24.0,3.9002,13.0096,11.3952
28740,24.0,3.9002,13.0127,11.3949
28770,24.1,3.9003,13.01,11.3937
28800,24.0,3.9002,13.0079,11.3934
28830,24.0,3.9002,13.008,11.3927
28860,24.1,3.9,13.0082,11.3917
28890,24.9,3.9001,13.0079,11.3908
28920,24.8,3.9,13.0078,11.3901
28950,24.7,3.9003,13.0079,11.3885
28980,24.4,3.9002,13.0076,11.3884
29010,24.5,3.9,13.0053,11.3876
29040,24.3,3.9001,13.0079,11.3866
29070,24.3,3.9002,13.0103,11.3861
29100,24.3,3.9002,13.0138,11.3863
29130,24.7,3.9001,13.0097,11.3853
29160,25.0,3.9,13.0114,11.3842
29190,25.4,3.9003,13.0076,11.3814
29220,24.7,3.9,13.0078,11.3791
29250,24.7,3.9001,13.0077,11.3823
29280,24.6,3.9002,13.0087,11.382
29310,24.6,3.9002,13.0079,11.382
29340,24.6,3.9001,13.0074,11.3813
29370,24.8,3.9002,13.0084,11.3809
29400,25.0,3.9003,13.0076,11.3753
29430,25.2,3.9001,13.0079,11.375
29460,25.2,3.9,13.0077,11.3739
29490,24.8,3.9,13.0079,11.3761
29520,24.6,3.9002,13.0139,11.3753
29550,24.6,3.9,13.0079,11.3749
29580,24.5,3.9001,13.0085,11.3756
29610,24.5,3.9001,13.0076,11.3731
29640,25.1,3.9001,13.0081,11.3695
29670,25.2,3.9001,13.0049,11.3671
29700,25.3,3.9,13.0076,11.3671
29730,24.9,3.9002,13.0077,11.3696
29760,24.5,3.9002,13.0078,11.3692
29790,24.4,3.9002,13.0081,11.3687
29820,24.2,3.9001,13.0147,11.3683
29850,24.2,3.9001,13.0111,11.3686
29880,24.3,3.9001,13.0103,11.3651
29910,24.7,3.9002,13.0081,11.3613
29940,25.0,3.9,13.0082,11.361
29970,25.1,3.9001,13.0081,11.3596
30000,24.6,3.9001,13.0108,11.3623
30030,24.3,3.9001,13.0113,11.3607
30060,24.0,3.9003,13.0111,11.3602
30090,23.9,3.9001,13.008,11.3585
30120,23.9,3.9,13.0081,11.3585
30150,24.3,3.9,13.008,11.3565
30180,24.7,3.9001,13.0082,11.353
30210,24.8,3.9003,13.0145,11.3523
30240,24.9,3.9,13.0082,11.3526
30270,24.3,3.9001,13.0082,11.3536
30300,24.0,3.9001,13.0102,11.3556
30330,23.9,3.9002,13.0082,11.3528
30360,23.9,3.9,13.0042,11.3524
30390,23.8,3.9001,13.0089,11.3531
30420,24.3,3.9001,13.0108,11.3499
30450,24.8,3.9001,13.0084,11.3474
30480,24.9,3.9001,13.0083,11.3468
30510,24.9,3.9003,13.0082,11.3474
30540,24.3,3.9001,13.0082,11.3488
30570,24.2,3.9,13.0082,11.348
30600,24.1,3.9002,13.0083,11.3465
30630,24.0,3.9003,13.0081,11.3451
30660,23.9,3.9002,13.0084,11.344
30690,24.6,3.9001,13.0045,11.3406
30720,24.8,3.9,13.0083,11.3382
30750,25.0,3.9001,13.0082,11.3393
30780,24.7,3.9003,13.0083,11.3421
30810,24.3,3.9002,13.0082,11.3412
30840,24.3,3.9,13.0084,11.3397
30870,24.2,3.9,13.0085,11.3382
30900,24.0,3.9001,13.0082,11.3381
30930,24.1,3.9002,13.0083,11.336
30960,24.6,3.9002,13.0145,11.335
30990,25.0,3.9002,13.0083,11.3323
31020,25.1,3.9001,13.0043,11.3308
31050,24.5,3.9,13.0084,11.3348
31080,24.4,3.9002,13.0085,11.333
31110,24.3,3.9002,13.0085,11.3326
31140,24.2,3.9001,13.0083,11.3334
31170,24.1,3.9001,13.0084,11.3305
31200,24.4,3.9001,13.0082,11.3287
31230,24.8,3.9001,13.0084,11.3248
31260,25.1,3.9001,13.0083,11.3226
31290,25.1,3.9001,13.0083,11.3219
31320,24.7,3.9,13.0135,11.3265
31350,24.6,3.9001,13.0063,11.3261
31380,24.5,3.9001,13.0135,11.3265
31410,24.4,3.9001,13.0083,11.3247
31440,24.3,3.9003,13.0083,11.3229
31470,24.8,3.9001,13.0083,11.3197
31500,25.1,3.9002,13.0117,11.3201
31530,25.4,3.9001,13.0083,11.3202
31560,25.3,3.9003,13.0084,11.3227
31590,24.9,3.9002,13.0082,11.3231
31620,25.1,3.9001,13.0084,11.3225
31650,25.0,3.9001,13.0083,11.3207
31680,24.9,3.9001,13.0083,11.3174
31710,25.0,3.9003,13.0141,11.316
31740,25.2,3.9001,13.0084,11.3157
31770,25.6,3.9002,13.0083,11.3166
31800,25.7,3.9001,13.0084,11.3158
31830,25.5,3.9001,13.0086,11.3135
31860,25.4,3.9001,13.0085,11.3124
31890,25.3,3.9001,13.0084,11.3103
31920,25.2,3.9,13.0086,11.3095
31950,25.2,3.9,13.0086,11.3088
31980,25.3,3.9001,13.0085,11.3093
32010,25.5,3.9,13.0051,11.3094
32040,25.8,3.9001,13.0092,11.3083
32070,25.9,3.9,13.0143,11.3061
32100,25.7,3.9002,13.0085,11.3045
32130,25.6,3.9001,13.0084,11.3037
32160,25.0,3.9001,13.0084,11.302
32190,24.4,3.9001,13.0098,11.3004
32220,23.7,3.9003,13.0084,11.2984
32250,23.7,3.9,13.0085,11.2993
32280,23.5,3.9,13.0084,11.2981
32310,23.8,3.9002,13.0085,11.2968
32340,23.7,3.9001,13.005,11.2936
32370,23.3,3.9002,13.0097,11.2921
32400,23.6,3.9001,13.0124,11.2926
32430,23.4,3.9002,13.0084,11.2915
32460,23.5,3.9001,13.0084,11.2901
32490,23.4,3.9001,13.0083,11.2882
32520,23.5,3.9002,13.0084,11.2876
32550,23.5,3.9003,13.0085,11.2865
32580,23.7,3.9001,13.0084,11.2855
32610,23.9,3.9001,13.0083,11.2851
32640,23.6,3.9002,13.0083,11.2835
32670,23.5,3.9001,13.005,11.2827
32700,23.5,3.9001,13.0083,11.2816
32730,23.4,3.9001,13.0082,11.2805
32760,23.4,3.9001,13.0083,11.2795
32790,23.6,3.9001,13.0083,11.2804
32820,24.0,3.9001,13.0082,11.2822
32850,23.7,3.9003,13.0125,11.2788
32880,23.6,3.9001,13.0085,11.2766
32910,23.6,3.9003,13.0082,11.2748
32940,23.6,3.9003,13.0084,11.2738
32970,23.7,3.9001,13.0083,11.2734
33000,23.7,3.9001,13.0052,11.2719
33030,23.6,3.9003,13.0083,11.2712
33060,24.0,3.9002,13.0082,11.2712
33090,24.3,3.9001,13.0082,11.2699
33120,23.9,3.9001,13.0082,11.2678
33150,23.9,3.9002,13.0082,11.2669
33180,24.0,3.9002,13.0082,11.2658
33210,23.9,3.9002,13.0082,11.2647
33240,23.8,3.9001,13.0081,11.2632
33270,23.7,3.9,13.0083,11.2613
33300,23.4,3.9002,13.0123,11.2594
33330,23.3,3.9001,13.0034,11.2579
33360,23.2,3.9,13.0033,11.2562
33390,23.2,3.9001,13.0043,11.2562
33420,23.0,3.9,13.0051,11.2537
33450,22.9,3.9001,13.0047,11.2519
33480,22.8,3.9,13.0053,11.2496
33510,22.7,3.9001,13.0046,11.2478
33540,22.7,3.9001,13.0087,11.2475
33570,22.8,3.9,13.0051,11.2465
33600,22.9,3.9001,13.0043,11.2462
33630,22.7,3.9001,13.0046,11.245
33660,22.6,3.9,13.0044,11.2428
33690,22.5,3.9,13.0032,11.2421
33720,22.5,3.9,13.0051,11.2399
33750,22.3,3.9,13.0082,11.2381
33780,22.1,3.9001,13.0052,11.2373
33810,22.0,3.9001,13.0052,11.237
33840,22.1,3.9001,13.005,11.236
33870,21.5,3.9001,13.005,11.2315
33900,21.2,3.9,13.0065,11.229
33930,20.9,3.9001,13.0095,11.2263
33960,21.1,3.9,13.0127,11.2265
33990,20.7,3.9001,13.0058,11.2245
34020,20.5,3.9001,13.004,11.2222
34050,20.4,3.9001,13.0057,11.22
34080,20.2,3.9001,13.0045,11.2174
34110,20.7,3.9001,13.0126,11.2174
34140,20.8,3.9,13.006,11.2159
34170,20.5,3.9,13.0059,11.2134
34200,20.8,3.9001,13.0052,11.2138
34230,20.5,3.9001,13.0046,11.2109
34260,20.5,3.9,13.0049,11.2095
34290,20.5,3.9001,13.0086,11.2079
34320,20.4,3.9001,13.0086,11.2057
34350,20.6,3.9,13.0055,11.2057
34380,20.5,3.9001,13.0055,11.2046
34410,20.6,3.9001,13.0053,11.2036
34440,20.5,3.9,13.0053,11.2013
34470,20.4,3.9001,13.0047,11.1999
34500,20.4,3.9,13.0042,11.1972
34530,20.3,3.9001,13.0039,11.1955
34560,20.3,3.9001,13.012,11.1937
34590,20.3,3.9001,13.0071,11.1942
34620,20.5,3.9001,13.0054,11.1946
34650,20.8,3.9,13.0043,11.1932
34680,20.8,3.9,13.0044,11.1929
34710,20.6,3.9001,13.0047,11.1903
34740,20.6,3.9,13.0056,11.1888
34770,20.5,3.9,13.0071,11.1876
34800,20.7,3.9,13.0145,11.1876
34830,20.1,3.9001,13.0046,11.1841
34860,19.5,3.9001,13.005,11.1799
34890,19.2,3.9,13.0048,11.1769
34920,19.2,3.9,13.0055,11.1759
34950,19.4,3.9001,13.0077,11.1741
34980,19.3,3.9,13.0045,11.1726
35010,19.2,3.9,13.0038,11.1715
35040,19.1,3.9001,13.0048,11.1695
35070,19.0,3.9,13.0056,11.1676
35100,18.9,3.9001,13.0043,11.165
35130,18.8,3.9001,13.0082,11.1639
35160,18.6,3.9001,13.0046,11.1605
35190,18.8,3.9001,13.0052,11.1603
35220,18.9,3.9001,13.0054,11.16
35250,18.8,3.9,13.0052,11.1574
35280,18.8,3.9001,13.0113,11.1559
35310,18.7,3.9001,13.0104,11.1534
35340,18.3,3.9001,13.0035,11.151
35370,18.2,3.9,13.0051,11.1505
35400,18.7,3.9001,13.005,11.1496
35430,18.9,3.9,13.0047,11.1486
35460,19.1,3.9001,13.0131,11.1505
35490,19.0,3.9001,13.0054,11.1465
35520,18.8,3.9001,13.0125,11.1443
35550,18.8,3.9001,13.0052,11.1424
35580,18.7,3.9,13.0054,11.141
35610,18.8,3.9001,13.0054,11.1396
35640,19.0,3.9001,13.0062,11.1392
35670,19.5,3.9001,13.0059,11.1405
35700,19.7,3.9001,13.0064,11.1384
35730,19.2,3.9,13.0061,11.1364
35760,19.1,3.9001,13.0081,11.1353
35790,19.1,3.9,13.0139,11.1346
35820,19.0,3.9001,13.0099,11.1331
35850,19.1,3.9001,13.0125,11.1331
35880,19.1,3.9,13.0053,11.132
35910,19.4,3.9,13.005,11.1317
35940,19.6,3.9001,13.0054,11.131
35970,19.8,3.9,13.0052,11.1296
36000,19.5,3.9,13.0036,11.1264
36030,19.8,3.9001,13.0051,11.1221
36060,19.1,3.9001,13.0047,11.118
36090,19.7,3.9001,13.0046,11.1185
36120,19.1,3.9,13.01,11.1144
36150,20.2,3.9001,13.0081,11.1185
36180,20.2,3.9,13.0094,11.1197
36210,20.6,3.9,13.006,11.1198
36240,20.7,3.9001,13.0049,11.1161
36270,19.6,3.9001,13.005,11.1096
36300,20.2,3.9001,13.0056,11.1114
36330,19.5,3.9001,13.0062,11.1067
36360,20.2,3.9001,13.0058,11.107
36390,19.5,3.9001,13.0055,11.1037
36420,20.1,3.9,13.0054,11.1062
36450,20.7,3.9,13.005,11.1103
36480,21.7,3.9001,13.0055,11.1123
