Repository: sjtu-chan-joey/Battery-Timer

# Battery cell list

modified_cleaned_250206-1-1-19: Cell \#1
modified_cleaned_250206-1-2-21: Cell \#2
modified_cleaned_250206-1-3-19: Cell \#3
modified_cleaned_250206-1-4-19: Cell \#4
modified_cleaned_250206-1-5-20: Cell \#5
modified_cleaned_250206-1-6-20: Cell \#6
modified_cleaned_250206-1-7-20: Cell \#7
modified_cleaned_250206-1-8-20: Cell \#8

File: data/battery/modified_cleaned_250206-1-3-19.csv (part 1 of 2)
Cycle,Tem,电压(V),电流(A),放电容量(Ah)
0,29.1,3.9,12.9999,13.1168
30,28.7,3.9001,13.0025,13.0461
60,28.6,3.9001,13.0052,12.9776
90,28.6,3.9001,13.0013,12.9636
120,28.9,3.9002,13.0013,12.9334
150,29.3,3.9001,13.0025,12.92
180,26.5,3.9,13.011,12.8933
210,26.1,3.9001,13.0011,12.9005
240,25.8,3.9001,13.0013,12.8948
270,28.1,3.9002,13.0045,12.8748
300,28.5,3.9001,13.0015,12.8619
330,28.5,3.9001,13.002,12.8461
360,28.7,3.9001,13.0068,12.8402
390,27.4,3.9001,12.9999,12.8377
420,27.6,3.9001,13.0013,12.8165
450,27.2,3.9001,13.0021,12.8096
480,27.9,3.9001,13.0099,12.8081
510,28.2,3.9,13.0018,12.7995
540,28.2,3.9,13.0016,12.7953
570,28.2,3.9002,13.0019,12.7906
600,28.3,3.9002,13.0019,12.7837
630,28.9,3.9001,13.0022,12.7838
660,29.1,3.9001,13.0062,12.7968
690,29.8,3.9001,13.0018,12.7759
720,29.3,3.9,13.0,12.7607
750,29.0,3.9001,13.0013,12.7462
780,28.9,3.9001,13.0016,12.7324
810,28.9,3.9,13.0016,12.724
840,29.0,3.9001,13.0018,12.7294
870,29.4,3.9001,13.0017,12.7286
900,29.9,3.9001,13.0101,12.7264
930,29.9,3.9001,13.0017,12.7236
960,29.6,3.9,13.0013,12.708
990,29.2,3.9001,13.0122,12.6983
1020,29.1,3.9001,13.0014,12.6932
1050,29.2,3.9002,13.0,12.6957
1080,29.2,3.9002,13.0013,12.6905
1110,29.5,3.9001,13.0021,12.6845
1140,29.9,3.9,13.0123,12.6726
1170,29.4,3.9001,13.0017,12.6745
1200,29.7,3.9,13.0013,12.8459
1230,29.6,3.9001,13.0089,12.8522
1260,29.5,3.9001,13.0012,12.8187
1290,29.6,3.9,13.0012,12.701
1320,29.6,3.9002,13.0086,12.6623
1350,29.8,3.9001,13.0097,12.661
1380,30.2,3.9001,13.0063,12.6521
1410,30.4,3.9002,13.0014,12.6445
1440,30.4,3.9001,13.0014,12.641
1470,30.2,3.9,13.0015,12.6342
1500,30.1,3.9001,13.0017,12.6266
1530,30.2,3.9002,13.0015,12.6198
1560,29.7,3.9002,13.0013,12.6158
1590,29.8,3.9001,13.0118,12.6069
1620,30.0,3.9002,13.0012,12.6025
1650,30.3,3.9001,13.0013,12.5995
1680,30.2,3.9001,13.0013,12.5946
1710,29.9,3.9001,13.0003,12.5874
1740,29.6,3.9,13.0042,12.5855
1770,29.5,3.9001,13.0013,12.5844
1800,29.6,3.9001,13.0013,12.5952
1830,29.8,3.9001,13.0013,12.5697
1860,30.2,3.9,13.0054,12.564
1890,30.5,3.9,13.0011,12.5614
1920,31.0,3.9,13.0012,12.5575
1950,30.5,3.9001,13.0015,12.5528
1980,30.2,3.9,13.0012,12.5485
2010,30.3,3.9002,13.001,12.5446
2040,30.3,3.9001,12.9998,12.6038
2070,30.4,3.9002,13.0067,12.5396
2100,30.7,3.9001,13.0013,12.5337
2130,30.9,3.9002,13.001,12.531
2160,30.8,3.9001,13.0013,12.5281
2190,30.6,3.9001,13.0011,12.5231
2220,30.4,3.9001,13.001,12.5213
2250,30.4,3.9002,13.001,12.5148
2280,30.3,3.9001,13.001,12.5125
2310,30.2,3.9001,13.0067,12.5517
2340,30.2,3.9001,13.0011,12.5065
2370,30.4,3.9001,12.9999,12.5018
2400,30.4,3.9001,13.001,12.4976
2430,30.3,3.9001,13.0011,12.4917
2460,30.2,3.9,13.0009,12.4893
2490,30.1,3.9001,13.0009,12.4841
2520,30.0,3.9,13.0137,12.4806
2550,30.1,3.9001,13.001,12.4802
2580,30.3,3.9002,13.002,12.4773
2610,30.6,3.9001,13.0011,12.4964
2640,30.6,3.9001,13.014,12.4953
2670,30.4,3.9001,13.0014,12.5002
2700,30.2,3.9,13.0098,12.5341
2730,30.1,3.9001,13.0015,12.5136
2760,30.0,3.9,13.0014,12.4869
2790,29.9,3.9002,13.0016,12.4606
2820,30.2,3.9001,13.0017,12.6278
2850,29.9,3.9001,13.0014,12.5735
2880,29.3,3.9001,13.0014,12.4689
2910,29.6,3.9002,13.0123,12.4471
2940,29.3,3.9001,13.0041,12.4406
2970,29.3,3.9,13.0057,12.4365
3000,29.2,3.9002,13.0015,12.4347
3030,29.2,3.9,13.0,12.4296
3060,29.5,3.9,13.0016,12.4303
3090,29.9,3.9001,13.0016,12.4265
3120,30.2,3.9002,13.0015,12.4226
3150,30.8,3.9001,13.0016,12.4208
3180,30.1,3.9001,13.0022,12.4194
3210,29.9,3.9001,13.002,12.4281
3240,29.8,3.9,13.0019,12.4236
3270,29.8,3.9002,13.0093,12.4109
3300,30.0,3.9,13.0017,12.4066
3330,30.3,3.9001,13.0069,12.421
3360,30.6,3.9001,12.9999,12.4088
3390,31.2,3.9001,13.0002,12.4073
3420,30.7,3.9,13.0018,12.3986
3450,30.4,3.9002,13.0038,12.4041
3480,30.3,3.9001,13.0019,12.3922
3510,30.2,3.9002,13.0016,12.3874
3540,30.3,3.9001,13.0016,12.3823
3570,30.7,3.9001,13.0022,12.38
3600,31.1,3.9,13.0103,12.378
3630,31.1,3.9001,13.0015,12.3756
3660,30.9,3.9001,13.0024,12.3718
3690,30.6,3.9001,13.0019,12.3714
3720,30.5,3.9,12.9999,12.4449
3750,30.5,3.9,13.0026,12.3877
3780,30.4,3.9001,13.0048,12.4436
3810,30.7,3.9001,13.0021,12.5464
3840,31.0,3.9001,13.0016,12.5136
3870,31.4,3.9001,13.0021,12.3912
3900,31.3,3.9,13.0017,12.359
3930,30.8,3.9,13.0021,12.3543
3960,30.7,3.9002,13.0017,12.3513
3990,30.6,3.9001,13.0019,12.3488
4020,30.6,3.9001,13.0139,12.3466
4050,30.8,3.9001,13.0002,12.3446
4080,31.2,3.9001,13.0016,12.342
4110,31.4,3.9002,13.0136,12.3398
4140,31.4,3.9,13.0015,12.3764
4170,31.1,3.9,13.0017,12.3598
4200,31.0,3.9001,13.0019,12.3555
4230,30.9,3.9001,13.0049,12.3508
4260,30.9,3.9001,13.002,12.3421
4290,31.1,3.9,13.0133,12.3382
4320,31.4,3.9001,13.0017,12.3316
4350,31.5,3.9,13.002,12.3271
4380,31.5,3.9001,13.0001,12.3196
4410,31.2,3.9,13.002,12.312
4440,31.2,3.9002,13.002,12.3102
4470,31.0,3.9,13.006,12.3058
4500,30.9,3.9001,13.013,12.3033
4530,31.0,3.9002,13.0018,12.3019
4560,31.0,3.9,13.0018,12.3006
4590,31.2,3.9002,13.0048,12.2981
4620,31.4,3.9002,13.0036,12.2959
4650,31.5,3.9001,13.002,12.2945
4680,31.0,3.9001,13.0021,12.2913
4710,30.8,3.9001,13.0103,12.2876
4740,30.7,3.9001,13.002,12.2854
4770,30.5,3.9002,13.0021,12.2833
4800,30.8,3.9001,13.0019,12.282
4830,30.9,3.9001,13.0113,12.2805
4860,31.2,3.9001,13.0074,12.2776
4890,31.2,3.9,13.0037,12.274
4920,30.9,3.9001,13.0017,12.2722
4950,30.8,3.9001,13.0019,12.2707
4980,30.6,3.9001,13.0018,12.2667
5010,30.6,3.9,13.002,12.2646
5040,30.8,3.9,13.0009,12.2626
5070,31.0,3.9002,13.0133,12.2622
5100,31.2,3.9,13.0059,12.2584
5130,30.9,3.9001,13.0023,12.2566
5160,30.8,3.9001,13.0019,12.2544
5190,30.6,3.9002,13.0024,12.2504
5220,30.5,3.9001,13.0019,12.248
5250,30.4,3.9001,13.002,12.2457
5280,30.3,3.9,13.002,12.2425
5310,30.3,3.9001,13.0149,12.2409
5340,30.5,3.9,13.0069,12.2394
5370,30.4,3.9,13.0,12.2397
5400,30.3,3.9,13.002,12.235
5430,30.0,3.9001,13.0019,12.232
5460,29.9,3.9,13.0019,12.2304
5490,29.8,3.9001,13.0019,12.2287
5520,29.9,3.9001,13.0023,12.228
5550,30.1,3.9,13.0017,12.2312
5580,30.4,3.9001,13.0052,12.2288
5610,30.6,3.9002,13.0033,12.225
5640,30.6,3.9001,13.0077,12.2312
5670,30.2,3.9001,13.0021,12.2203
5700,30.0,3.9001,13.0037,12.3894
5730,29.9,3.9002,13.0021,12.2254
5760,29.7,3.9001,13.002,12.2189
5790,29.9,3.9,13.0019,12.2179
5820,30.2,3.9001,13.002,12.2157
5850,30.6,3.9001,13.0019,12.2146
5880,30.2,3.9001,13.002,12.2091
5910,30.0,3.9001,13.0055,12.208
5940,29.7,3.9001,13.0117,12.2051
5970,29.6,3.9001,13.0021,12.2018
6000,29.5,3.9,13.0022,12.2008
6030,29.7,3.9001,13.0091,12.1998
6060,30.0,3.9001,13.0021,12.198
6090,30.1,3.9002,13.0109,12.1961
6120,30.5,3.9001,13.0124,12.1936
6150,30.6,3.9,13.0022,12.19
6180,30.2,3.9,13.0023,12.1854
6210,30.0,3.9001,13.0022,12.1829
6240,29.9,3.9001,13.0043,12.1796
6270,29.8,3.9002,13.0055,12.1781
6300,29.9,3.9,13.002,12.1782
6330,30.3,3.9,13.0021,12.1902
6360,30.5,3.9001,12.9998,12.1774
6390,30.9,3.9002,13.0045,12.1764
6420,30.2,3.9001,13.002,12.1735
6450,30.0,3.9001,13.0041,12.1703
6480,29.9,3.9001,13.0095,12.1721
6510,29.8,3.9002,13.007,12.1749
6540,29.9,3.9002,13.0124,12.1605
6570,30.3,3.9,13.002,12.1589
6600,30.4,3.9001,13.0021,12.1566
6630,30.5,3.9002,13.0022,12.1546
6660,30.1,3.9002,13.0021,12.1525
6690,30.0,3.9001,12.9998,12.1504
6720,29.9,3.9001,13.0011,12.1487
6750,29.9,3.9,13.0019,12.1465
6780,29.8,3.9002,13.002,12.1457
6810,30.1,3.9002,13.0023,12.1437
6840,30.4,3.9002,13.0021,12.1427
6870,30.4,3.9002,13.0024,12.1417
6900,30.7,3.9,13.0026,12.1413
6930,30.2,3.9002,13.0021,12.1423
6960,30.0,3.9001,13.0021,12.1344
6990,30.0,3.9001,13.002,12.1326
7020,30.0,3.9001,13.0024,12.1348
7050,30.1,3.9001,13.0028,12.1311
7080,30.4,3.9002,13.0019,12.1593
7110,30.3,3.9001,13.0032,12.1303
7140,30.0,3.9001,13.0021,12.1247
7170,29.8,3.9001,13.0057,12.1218
7200,29.8,3.9001,13.0017,12.1194
7230,29.7,3.9,13.0023,12.1176
7260,29.6,3.9001,13.002,12.1161
7290,29.6,3.9,13.0018,12.1145
7320,29.7,3.9001,13.0115,12.1142
7350,29.8,3.9,13.0026,12.1113
7380,29.7,3.9,13.0026,12.1091
7410,29.6,3.9002,13.0016,12.1059
7440,29.5,3.9,13.0015,12.1043
7470,29.5,3.9002,13.0015,12.1019
7500,29.4,3.9002,13.0018,12.1003
7530,29.3,3.9001,13.0084,12.0972
7560,29.5,3.9001,13.0019,12.096
7590,29.4,3.9001,13.002,12.0946
7620,29.7,3.9,13.0084,12.0933
7650,29.5,3.9001,13.0018,12.0907
7680,29.4,3.9002,13.0019,12.0882
7710,29.4,3.9,13.0003,12.0864
7740,29.3,3.9001,13.0019,12.0849
7770,29.2,3.9002,13.0149,12.0827
7800,29.5,3.9002,13.0017,12.0845
7830,29.7,3.9002,13.0148,12.0841
7860,30.0,3.9002,13.0095,12.0815
7890,30.4,3.9,13.0019,12.081
7920,29.9,3.9002,13.0019,12.0769
7950,29.7,3.9002,13.0019,12.0741
7980,29.6,3.9,13.002,12.0738
8010,29.6,3.9,13.0016,12.0714
8040,29.6,3.9001,13.0002,12.0714
8070,29.8,3.9001,13.0026,12.0702
8100,30.1,3.9,13.0022,12.0684
8130,30.4,3.9001,13.0019,12.0682
8160,30.6,3.9001,13.0127,12.0658
8190,30.0,3.9,13.0039,12.0622
8220,29.9,3.9001,13.002,12.0608
8250,29.8,3.9,13.0018,12.0583
8280,29.8,3.9001,13.0019,12.058
8310,30.0,3.9,13.0017,12.0575
8340,30.1,3.9001,13.0022,12.0568
8370,30.3,3.9001,13.0001,12.0551
8400,30.4,3.9001,13.0021,12.0539
8430,30.0,3.9001,13.0026,12.0507
8460,29.8,3.9001,13.0024,12.0496
8490,29.7,3.9001,13.0021,12.0466
8520,29.7,3.9001,13.002,12.0449
8550,29.8,3.9001,13.0018,12.0453
8580,30.1,3.9001,13.0094,12.0447
8610,30.2,3.9,13.0016,12.0426
8640,30.3,3.9001,13.0115,12.0417
8670,30.1,3.9002,13.0025,12.039
8700,29.9,3.9001,13.0146,12.0373
8730,29.8,3.9,13.0018,12.0347
8760,29.8,3.9001,13.0055,12.0337
8790,29.8,3.9,13.004,12.0343
8820,30.1,3.9001,13.0019,12.0324
8850,30.2,3.9,13.0018,12.0309
8880,30.3,3.9002,13.0017,12.0303
8910,30.3,3.9001,13.004,12.0275
8940,30.1,3.9001,13.0019,12.025
8970,29.9,3.9001,13.002,12.0215
9000,29.9,3.9002,13.0021,12.0217
9030,29.8,3.9001,13.0088,12.0203
9060,29.9,3.9002,13.0073,12.0188
9090,30.1,3.9001,13.0094,12.0176
9120,30.2,3.9001,13.0045,12.0162
9150,30.3,3.9,13.0039,12.0152
9180,30.2,3.9002,13.002,12.0131
9210,29.9,3.9001,13.0017,12.0105
9240,29.8,3.9002,13.0018,12.0091
9270,29.9,3.9001,13.0016,12.021
9300,29.7,3.9002,13.003,12.0114
9330,29.9,3.9002,13.0021,12.0107
9360,30.2,3.9,12.9999,12.0053
9390,30.4,3.9001,13.0019,12.0038
9420,30.7,3.9002,13.0018,12.0024
9450,30.2,3.9002,13.0133,12.1701
9480,30.1,3.9001,13.0082,12.1672
9510,30.0,3.9,13.0019,12.1618
9540,29.9,3.9001,13.0019,12.1102
9570,30.2,3.9,13.0131,12.008
9600,30.5,3.9001,13.0017,12.0015
9630,30.8,3.9001,13.0018,11.999
9660,30.8,3.9,13.0019,11.9959
9690,30.5,3.9001,13.0,11.9931
9720,30.3,3.9002,13.0019,11.9924
9750,30.2,3.9002,13.0022,11.9894
9780,30.2,3.9001,13.0147,11.9876
9810,30.3,3.9002,13.0078,11.9867
9840,30.6,3.9,13.0063,11.9869
9870,30.6,3.9001,13.0018,11.986
9900,30.6,3.9002,13.0048,12.0001
9930,30.4,3.9001,13.002,12.0239
9960,30.3,3.9,13.0019,12.0066
9990,30.2,3.9002,13.002,11.9882
10020,30.1,3.9001,13.0002,11.9868
10050,30.1,3.9,13.0035,11.9945
10080,30.3,3.9002,13.0045,11.9847
10110,30.5,3.9,13.0051,11.9845
10140,30.5,3.9001,13.0021,11.9774
10170,30.5,3.9,13.0048,11.9748
10200,30.3,3.9001,13.0021,11.975
10230,30.2,3.9001,13.0024,12.0146
10260,30.1,3.9002,13.0021,12.0111
10290,29.9,3.9001,13.002,11.9984
10320,30.2,3.9,13.008,11.9985
10350,30.5,3.9002,13.002,11.9972
10380,30.9,3.9,13.0098,11.9997
10410,30.8,3.9001,13.0021,12.0109
10440,30.5,3.9,13.0042,12.0134
10470,30.3,3.9001,13.0038,11.9841
10500,30.1,3.9002,13.002,12.0981
10530,30.1,3.9002,13.0022,12.1387
10560,30.1,3.9001,13.0108,12.1214
10590,30.4,3.9001,13.0039,12.1015
10620,30.7,3.9002,13.0023,11.9641
10650,31.0,3.9001,13.0091,11.9566
10680,31.1,3.9002,13.0018,11.9531
10710,30.6,3.9,13.0068,11.9484
10740,30.4,3.9002,13.002,11.9532
10770,30.2,3.9001,13.0023,11.9433
10800,30.1,3.9002,13.002,11.9407
10830,30.3,3.9001,13.0148,11.9393
10860,30.5,3.9001,13.0052,11.9404
10890,31.0,3.9001,13.0035,11.943
10920,31.2,3.9,13.0021,11.9491
10950,30.5,3.9,13.0084,11.9476
10980,30.3,3.9001,13.0024,11.9394
11010,30.2,3.9002,13.0021,11.9436
11040,30.1,3.9001,13.0003,11.9424
11070,30.2,3.9001,13.0019,11.9348
11100,30.5,3.9001,13.0047,11.9417
11130,30.8,3.9001,13.0019,11.9323
11160,31.1,3.9,13.0018,11.9439
11190,31.4,3.9001,13.0147,11.9298
11220,31.0,3.9002,13.0052,11.9429
11250,31.1,3.9,13.0028,11.9311
11280,31.4,3.9,13.0024,11.9193
11310,31.1,3.9002,13.0109,11.9149
11340,30.9,3.9,13.0024,11.9123
11370,30.7,3.9001,13.002,11.9109
11400,30.7,3.9,13.0024,11.907
11430,30.7,3.9,13.0072,11.9059
11460,31.0,3.9,13.0023,11.9058
11490,31.3,3.9001,13.002,11.9043
11520,31.3,3.9001,13.002,11.9037
11550,31.3,3.9001,13.0046,11.9006
11580,31.0,3.9001,13.0024,11.8993
11610,30.9,3.9001,13.0022,11.8982
11640,30.8,3.9002,13.0136,11.8975
11670,30.7,3.9001,13.0018,11.8957
11700,30.7,3.9001,13.0,11.895
11730,30.8,3.9001,13.0023,11.8937
11760,31.1,3.9001,13.0017,11.8931
11790,31.0,3.9001,13.0113,11.891
11820,30.9,3.9001,13.0031,11.8882
11850,30.7,3.9002,13.0018,11.8865
11880,30.4,3.9001,13.0019,11.884
11910,30.4,3.9,13.0102,11.8825
11940,30.3,3.9,13.0018,11.8806
11970,30.5,3.9,13.0019,11.8804
12000,30.9,3.9001,13.0111,11.8878
12030,30.7,3.9001,13.0041,11.8789
12060,30.7,3.9002,13.0029,11.8759
12090,30.4,3.9002,13.0019,11.8736
12120,30.1,3.9002,13.0017,11.8718
12150,30.1,3.9002,13.014,11.8697
12180,30.0,3.9,13.01,11.8685
12210,30.3,3.9,13.0018,11.8686
12240,30.6,3.9,13.0131,11.8683
12270,30.6,3.9001,13.0021,11.8658
12300,29.8,3.9002,13.002,11.8632
12330,30.0,3.9002,13.0032,11.8605
12360,29.7,3.9001,13.0008,11.8584
12390,29.5,3.9002,13.0019,11.8568
12420,29.4,3.9001,13.0065,11.8552
12450,29.4,3.9002,13.0019,11.8542
12480,29.8,3.9002,13.0016,11.8544
12510,30.1,3.9,13.0017,11.8524
12540,30.1,3.9001,13.0111,11.8517
12570,30.2,3.9001,13.0019,11.8509
12600,29.9,3.9001,13.0016,11.8473
12630,29.7,3.9,13.005,11.8458
12660,29.5,3.9,13.0015,11.8434
12690,29.4,3.9001,13.0047,11.8415
12720,29.6,3.9002,13.0016,11.8418
12750,30.0,3.9002,13.0135,11.8411
12780,30.2,3.9001,13.0019,11.8399
12810,30.5,3.9,13.0015,11.842
12840,30.3,3.9001,13.0017,11.8416
12870,30.0,3.9001,13.0017,11.8404
12900,29.9,3.9001,13.005,11.8368
12930,29.8,3.9,13.0086,11.8353
12960,29.8,3.9001,13.0018,11.8343
12990,30.1,3.9001,13.0048,11.835
13020,30.3,3.9,13.0004,11.8341
13050,30.7,3.9002,13.0019,11.8376
13080,30.9,3.9002,13.0016,11.8326
13110,30.4,3.9001,13.0019,11.8315
13140,30.3,3.9001,13.0019,11.8272
13170,30.3,3.9002,13.003,11.8274
13200,30.2,3.9002,13.0019,11.8254
13230,30.3,3.9002,13.0098,11.8245
13260,30.4,3.9,13.0038,11.8219
13290,30.7,3.9001,13.0053,11.8215
13320,31.1,3.9,13.0019,11.8215
13350,30.9,3.9,12.9998,11.8198
13380,30.7,3.9001,13.0084,11.8169
13410,30.5,3.9,13.0019,11.8145
13440,30.4,3.9001,13.0086,11.813
13470,30.4,3.9002,13.0018,11.834
13500,30.5,3.9,13.0102,11.8364
13530,30.6,3.9002,13.0021,11.8351
13560,31.0,3.9001,13.0024,11.8356
13590,30.2,3.9,13.0089,11.8362
13620,30.0,3.9002,13.002,11.834
13650,29.9,3.9002,13.0027,11.8288
13680,29.8,3.9002,13.0049,11.8251
13710,29.7,3.9001,13.0042,11.8163
13740,29.9,3.9001,13.0024,11.8106
13770,30.4,3.9002,13.0022,11.8028
13800,30.4,3.9001,13.004,11.7976
13830,30.4,3.9001,13.0018,11.7947
13860,30.2,3.9001,13.0025,11.7944
13890,29.9,3.9002,13.0018,11.7921
13920,29.7,3.9002,13.014,11.7879
13950,29.6,3.9002,13.0041,11.7866
13980,29.6,3.9002,13.0018,11.7862
14010,29.7,3.9002,13.0023,11.7846
14040,30.0,3.9,13.0123,11.7838
14070,30.4,3.9002,13.0019,11.7881
14100,30.5,3.9,13.0024,11.7827
14130,30.1,3.9,13.0148,11.7798
14160,30.0,3.9001,13.0021,11.7768
14190,29.9,3.9001,13.0019,11.775
14220,29.8,3.9001,13.0057,11.773
14250,30.0,3.9,13.0047,11.7725
14280,30.2,3.9002,13.0018,11.7724
14310,30.4,3.9,13.002,11.7946
14340,30.4,3.9001,13.002,11.7931
14370,30.1,3.9,12.9996,11.7692
14400,29.9,3.9001,13.002,11.7674
14430,29.7,3.9001,13.0019,11.7662
14460,29.6,3.9002,13.0021,11.7637
14490,29.5,3.9001,13.0023,11.7625
14520,29.9,3.9,13.0022,11.7614
14550,30.2,3.9,13.0025,11.7616
14580,30.1,3.9,13.0023,11.7605
14610,30.3,3.9001,13.0088,11.7599
14640,30.0,3.9001,13.0025,11.7576
14670,29.8,3.9001,13.0025,11.7563
14700,29.7,3.9,13.0,11.7544
14730,29.6,3.9001,13.0025,11.7527
14760,29.8,3.9,13.0107,11.7527
14790,29.9,3.9001,13.0025,11.7526
14820,30.3,3.9001,13.0027,11.7511
14850,30.4,3.9001,13.0079,11.75
14880,30.1,3.9,13.0024,11.7484
14910,29.9,3.9001,13.0024,11.7465
14940,29.8,3.9001,13.0023,11.7443
14970,29.8,3.9,13.0024,11.7434
15000,29.8,3.9002,13.0024,11.742
15030,29.9,3.9001,13.0,11.7425
15060,30.3,3.9,13.0024,11.741
15090,30.4,3.9001,13.0055,11.7397
15120,29.7,3.9002,13.0025,11.7371
15150,29.4,3.9001,13.0023,11.7331
15180,29.1,3.9001,13.0024,11.7306
15210,28.9,3.9001,13.0023,11.7291
15240,28.8,3.9001,13.0022,11.7253
15270,28.7,3.9001,13.0023,11.7241
15300,28.7,3.9001,13.0023,11.7232
15330,28.7,3.9,13.0022,11.7204
15360,28.8,3.9001,13.0004,11.7186
15390,28.6,3.9,13.0023,11.7183
15420,28.4,3.9,13.0044,11.7172
15450,28.5,3.9,13.0022,11.7147
15480,28.3,3.9001,13.0022,11.7142
15510,28.2,3.9001,13.0023,11.7134
15540,28.2,3.9001,13.0025,11.7122
15570,28.4,3.9002,13.0023,11.7113
15600,28.1,3.9001,13.0022,11.7093
15630,27.9,3.9001,13.0072,11.7075
15660,27.8,3.9001,13.0044,11.7067
15690,27.8,3.9001,12.9999,11.7042
15720,27.6,3.9001,13.0023,11.7024
15750,27.4,3.9,13.0023,11.7009
15780,27.5,3.9,13.0022,11.6996
15810,27.9,3.9002,13.0064,11.7006
15840,28.1,3.9,13.0021,11.7007
15870,28.3,3.9,13.0143,11.701
15900,27.6,3.9001,13.0025,11.696
15930,27.7,3.9001,13.0025,11.6951
15960,27.6,3.9,13.0026,11.693
15990,27.5,3.9001,13.0026,11.6918
16020,27.4,3.9001,13.0003,11.6901
16050,27.7,3.9001,13.0027,11.6904
16080,27.9,3.9,13.0025,11.6894
16110,28.0,3.9002,13.0027,11.6883
16140,28.3,3.9001,13.004,11.6871
16170,27.9,3.9002,13.0028,11.6843
16200,27.6,3.9001,13.0103,11.6826
16230,27.6,3.9001,13.0029,11.6816
16260,27.5,3.9001,13.0029,11.6814
16290,27.6,3.9002,13.0028,11.6809
16320,27.9,3.9,13.003,11.6799
16350,28.0,3.9001,13.0,11.6798
16380,28.3,3.9,13.0028,11.6787
16410,28.4,3.9,13.0028,11.6769
16440,28.0,3.9001,13.0027,11.6748
16470,28.0,3.9001,13.0027,11.6732
16500,27.9,3.9002,13.0026,11.6726
16530,28.0,3.9002,13.0027,11.6715
16560,28.1,3.9001,13.0067,11.6709
16590,28.4,3.9001,13.0123,11.6714
16620,28.8,3.9,13.0029,11.67
16650,28.4,3.9001,13.0031,11.6661
16680,28.1,3.9,13.0017,11.6798
16710,28.0,3.9,13.0004,11.6641
16740,28.0,3.9001,13.0026,11.6686
16770,27.9,3.9002,13.0026,11.6621
16800,28.0,3.9002,13.0026,11.6606
16830,28.2,3.9001,13.0026,11.6606
16860,28.4,3.9,13.0027,11.6606
16890,28.7,3.9,13.0098,11.6596
16920,28.8,3.9001,13.0026,11.6584
16950,28.6,3.9,13.0087,11.6555
16980,28.5,3.9001,13.0027,11.6544
17010,28.4,3.9001,13.0068,11.6529
17040,28.3,3.9,12.9999,11.6513
17070,28.4,3.9002,13.0027,11.6506
17100,28.7,3.9002,13.0027,11.6509
17130,29.0,3.9001,13.0026,11.6506
17160,29.0,3.9001,13.0026,11.6494
17190,28.8,3.9001,13.0029,11.6464
17220,28.7,3.9002,13.0026,11.6459
17250,28.6,3.9001,13.0026,11.645
17280,28.5,3.9,13.0092,11.6428
17310,28.5,3.9002,13.0025,11.6418
17340,28.7,3.9001,13.0025,11.642
17370,28.9,3.9001,13.0004,11.6412
17400,29.2,3.9001,13.0026,11.6402
17430,29.1,3.9001,13.0088,11.6399
17460,28.8,3.9001,13.0109,11.6366
17490,28.6,3.9001,13.0025,11.6352
17520,28.6,3.9002,13.0025,11.633
17550,28.6,3.9001,13.0033,11.6322
17580,28.5,3.9,13.0084,11.7242
17610,29.0,3.9001,13.0097,11.7299
17640,29.1,3.9002,13.0138,11.646
17670,29.2,3.9002,13.0096,11.6347
17700,29.3,3.9001,12.9998,11.6318
17730,28.9,3.9001,13.0078,11.6284
17760,28.7,3.9001,13.0072,11.6268
17790,28.6,3.9002,13.0138,11.6254
17820,28.6,3.9002,13.0022,11.6248
17850,28.7,3.9,13.0022,11.6241
17880,28.9,3.9001,13.0022,11.6241
17910,29.2,3.9001,13.0139,11.6229
17940,29.3,3.9001,13.0022,11.6222
17970,29.1,3.9,13.0021,11.6196
18000,28.7,3.9001,13.0029,11.6182
18030,28.6,3.9001,12.9999,11.6173
18060,28.5,3.9001,13.0021,11.6161
18090,28.5,3.9,13.0023,11.6155
18120,28.8,3.9001,13.0023,11.6149
18150,29.1,3.9002,13.0021,11.6146
18180,29.4,3.9002,13.0062,11.6147
18210,29.3,3.9001,13.0023,11.6135
18240,28.9,3.9,13.0023,11.6102
18270,28.7,3.9001,13.0024,11.608
18300,28.6,3.9001,13.0023,11.6073
18330,28.5,3.9001,13.0089,11.6058
18360,28.5,3.9001,12.9997,11.6047
18390,28.9,3.9,13.0045,11.6011
18420,26.0,3.9002,13.0026,11.5939
18450,25.4,3.9001,13.0023,11.5921
18480,24.8,3.9002,13.0021,11.6639
18510,24.5,3.9,13.0093,11.6777
18540,24.4,3.9,13.0057,11.6773
18570,24.2,3.9,13.0022,11.6772
18600,24.1,3.9,13.0092,11.6766
18630,24.1,3.9,13.0054,11.6745
18660,24.5,3.9002,13.004,11.6694
18690,24.6,3.9001,12.9999,11.6643
18720,24.5,3.9002,13.002,11.6534
18750,24.0,3.9,13.0144,11.6363
18780,23.7,3.9,13.0028,11.603
18810,23.6,3.9002,13.0021,11.5744
18840,23.8,3.9001,13.0023,11.5697
18870,23.6,3.9002,13.0142,11.5665
18900,24.0,3.9002,13.0055,11.5672
18930,24.2,3.9001,13.002,11.5667
18960,26.8,3.9002,13.0024,11.5718
18990,27.0,3.9001,13.0021,11.5708
19020,26.5,3.9001,13.007,11.5681
19050,27.0,3.9,13.0021,11.5681
19080,27.2,3.9001,13.0078,11.5679
19110,27.3,3.9001,13.0035,11.5671
19140,27.5,3.9001,13.0026,11.5662
19170,27.9,3.9002,13.0021,11.566
19200,28.0,3.9,13.0021,11.5665
19230,28.0,3.9001,13.0023,11.5653
19260,27.8,3.9,13.0133,11.5629
19290,27.5,3.9002,13.0079,11.5607
19320,27.2,3.9002,13.0052,11.5598
19350,27.1,3.9001,13.0135,11.5602
19380,27.3,3.9001,13.0023,11.5634
19410,27.4,3.9001,13.0019,11.5641
19440,27.7,3.9001,13.0028,11.5649
19470,27.7,3.9,13.0018,11.5573
19500,27.7,3.9001,13.002,11.5544
19530,27.6,3.9001,13.0022,11.5543
19560,27.6,3.9002,13.0023,11.5518
19590,27.6,3.9002,13.0022,11.5513
19620,27.6,3.9,13.0022,11.5495
19650,27.6,3.9001,13.0038,11.548
19680,27.8,3.9,12.9996,11.5481
19710,27.9,3.9,13.0022,11.5467
19740,28.0,3.9001,13.0021,11.5461
19770,27.6,3.9001,13.0023,11.5453
19800,24.4,3.9,13.0121,11.5334
19830,25.7,3.9,13.0024,11.5371
19860,26.6,3.9001,13.0022,11.5371
19890,26.8,3.9001,13.0103,11.5367
19920,27.1,3.9002,13.0061,11.5367
19950,27.5,3.9001,13.0036,11.5376
19980,27.6,3.9002,13.0069,11.5376
20010,27.6,3.9001,13.0,11.5364
20040,27.6,3.9,13.0022,11.5344
20070,27.3,3.9001,13.0109,11.5319
20100,27.2,3.9001,13.0023,11.5311
20130,27.1,3.9,13.0049,11.5292
20160,27.0,3.9,13.0022,11.5284
20190,27.4,3.9001,13.0023,11.5305
20220,27.8,3.9,13.0023,11.5304
20250,28.1,3.9001,13.0024,11.5296
20280,28.3,3.9,13.0022,11.529
20310,27.9,3.9001,13.0096,11.527
20340,27.8,3.9,13.002,11.5245
20370,27.7,3.9001,13.0103,11.5232
20400,27.6,3.9001,13.0024,11.5224
20430,27.7,3.9001,13.0023,11.5217
20460,27.9,3.9001,13.0023,11.5233
20490,28.4,3.9002,13.0023,11.5232
20520,28.7,3.9001,13.0023,11.5232
20550,28.6,3.9001,13.0024,11.5224
20580,28.1,3.9001,13.0028,11.5196
20610,28.1,3.9002,13.0024,11.5186
20640,28.1,3.9,13.0023,11.5179
20670,28.1,3.9001,13.0026,11.5169
20700,28.3,3.9,13.0097,11.5175
20730,23.9,3.9001,13.0069,11.498
20760,25.9,3.9001,13.0027,11.5096
20790,26.6,3.9,13.0025,11.5091
20820,26.6,3.9,13.0092,11.5109
20850,26.8,3.9,13.0023,11.5081
20880,26.8,3.9001,13.0025,11.5058
20910,26.7,3.9,13.0024,11.5054
20940,26.6,3.9001,13.0077,11.5037
20970,26.7,3.9001,13.0085,11.503
21000,27.0,3.9002,13.0022,11.5012
21030,24.1,3.9001,13.0115,11.4717
21060,23.4,3.9,13.0024,11.4666
21090,23.3,3.9001,13.0048,11.465
21120,24.9,3.9001,13.0025,11.4891
21150,25.5,3.9,13.0022,11.4891
21180,25.7,3.9,13.0095,11.4886
21210,25.8,3.9001,13.0023,11.4884
21240,25.9,3.9002,13.0024,11.4898
21270,26.2,3.9001,13.0025,11.4888
21300,26.0,3.9,13.0021,11.4867
21330,25.8,3.9002,13.0023,11.4847
21360,25.8,3.9001,13.0,11.4839
21390,25.8,3.9001,13.0025,11.4833
21420,25.8,3.9,13.0024,11.4828
21450,25.9,3.9002,13.0025,11.4818
21480,26.0,3.9,13.0045,11.4808
21510,26.1,3.9001,13.0024,11.4801
21540,26.3,3.9002,13.0024,11.4796
21570,26.2,3.9001,13.0082,11.4786
21600,26.2,3.9002,13.0024,11.478
21630,26.1,3.9001,13.0025,11.4769
21660,26.1,3.9002,13.0024,11.4759
21690,26.0,3.9001,13.0007,11.4747
21720,26.1,3.9001,13.0024,11.4735
21750,26.6,3.9001,13.0028,11.4742
21780,26.9,3.9,13.0024,11.4742
21810,27.0,3.9001,13.0024,11.4741
21840,26.9,3.9,13.0022,11.4729
21870,26.6,3.9001,13.0022,11.4714
21900,26.6,3.9,13.0072,11.4696
21930,26.3,3.9002,13.002,11.4686
21960,26.3,3.9,13.0137,11.4672
21990,26.5,3.9001,13.0022,11.4678
22020,26.7,3.9001,13.0005,11.4673
22050,27.2,3.9,13.0067,11.4639
22080,26.6,3.9001,13.0021,11.465
22110,26.6,3.9002,13.0022,11.4638
22140,26.9,3.9001,13.0022,11.4627
22170,26.6,3.9001,13.007,11.4615
22200,26.5,3.9002,13.0023,11.4608
22230,26.5,3.9,13.0022,11.4601
22260,26.8,3.9002,13.0024,11.4601
22290,27.2,3.9,13.0024,11.4605
22320,27.6,3.9,13.0022,11.46
22350,27.4,3.9001,13.0007,11.4582
22380,27.0,3.9001,13.0022,11.4566
22410,27.0,3.9002,13.011,11.4558
22440,27.0,3.9001,13.0108,11.454
22470,27.0,3.9001,13.0023,11.4537
22500,26.9,3.9,13.0096,11.4532
22530,27.3,3.9,13.0022,11.4541
22560,27.6,3.9001,13.0023,11.4534
22590,27.5,3.9,13.0022,11.4525
22620,27.4,3.9002,13.0023,11.452
22650,27.1,3.9001,13.0056,11.4493
22680,27.1,3.9001,13.0005,11.4483
22710,27.1,3.9,13.0022,11.4476
22740,27.0,3.9,13.0021,11.4472
22770,27.1,3.9001,13.0068,11.447
22800,27.5,3.9002,13.0021,11.4463
22830,27.8,3.9001,13.0022,11.4468
22860,28.1,3.9002,13.0075,11.4458
22890,27.7,3.9,13.0022,11.4442
22920,27.6,3.9001,13.0023,11.4431
22950,27.5,3.9002,13.0022,11.4422
22980,27.5,3.9001,13.0036,11.4419
23010,27.5,3.9001,13.0005,11.4412
23040,27.6,3.9,13.0022,11.4412
23070,27.3,3.9001,13.0081,11.4395
23100,27.4,3.9001,13.0022,11.4385
23130,27.1,3.9001,13.0117,11.4362
23160,27.1,3.9002,13.0021,11.4356
23190,27.0,3.9,13.0022,11.4347
23220,26.9,3.9001,13.0021,11.4336
23250,26.8,3.9002,13.0021,11.4325
23280,26.8,3.9,13.0022,11.4315
23310,27.2,3.9,13.0021,11.4314
23340,27.2,3.9001,13.0003,11.4308
23370,27.4,3.9001,13.0005,11.43
23400,27.1,3.9,13.0021,11.4293
23430,26.8,3.9001,13.0024,11.4273
23460,26.7,3.9001,13.0021,11.4258
23490,26.7,3.9001,13.002,11.4243
23520,26.5,3.9,13.0021,11.422
23550,26.6,3.9001,13.01,11.422
23580,26.8,3.9001,13.0021,11.4212
23610,27.2,3.9,13.002,11.4217
23640,27.2,3.9,13.0022,11.4313
23670,26.9,3.9001,13.0022,11.4191
23700,26.7,3.9,13.0007,11.417
23730,26.4,3.9002,13.0024,11.4153
23760,26.4,3.9002,13.0021,11.4143
23790,26.4,3.9001,13.0077,11.4142
23820,26.6,3.9,13.0024,11.4132
23850,26.9,3.9002,13.0074,11.4135
23880,26.9,3.9002,13.0021,11.4124
23910,26.6,3.9002,13.0022,11.4102
23940,26.5,3.9001,13.0022,11.4093
23970,26.6,3.9001,13.0022,11.4085
24000,26.5,3.9002,13.0057,11.4077
24030,26.5,3.9,13.0014,11.4065
24060,26.5,3.9,13.0023,11.4059
24090,26.7,3.9,13.0022,11.4056
24120,26.7,3.9,13.0023,11.4047
24150,26.7,3.9001,13.0021,11.4041
24180,26.5,3.9002,13.0021,11.4034
24210,26.1,3.9,13.0021,11.4012
24240,25.9,3.9,13.0119,11.3997
24270,25.8,3.9001,13.0022,11.399
24300,25.7,3.9002,13.0071,11.3979
24330,25.7,3.9001,13.0025,11.3968
24360,25.9,3.9001,13.0098,11.3967
24390,26.1,3.9001,13.004,11.3952
24420,26.2,3.9001,13.0022,11.3941
24450,25.7,3.9002,13.0023,11.3921
24480,25.3,3.9002,13.0071,11.3903
24510,25.4,3.9001,13.0022,11.3896
24540,25.4,3.9,13.0021,11.3893
24570,25.3,3.9001,13.0135,11.3883
24600,25.4,3.9,13.0112,11.3871
24630,25.8,3.9001,13.0092,11.386
24660,25.5,3.9001,13.0123,11.3853
24690,25.4,3.9,13.0014,11.3842
24720,25.3,3.9002,13.0023,11.3828
24750,25.2,3.9001,13.0021,11.3816
24780,25.3,3.9001,13.0022,11.3808
24810,25.2,3.9001,13.0022,11.3795
24840,25.0,3.9002,13.0022,11.3783
24870,25.1,3.9001,13.0024,11.3781
24900,25.3,3.9,13.0042,11.378
24930,25.1,3.9,13.0048,11.3757
24960,25.2,3.9002,13.0023,11.3752
24990,25.0,3.9001,13.0021,11.3737
25020,25.0,3.9001,13.012,11.3726
25050,24.9,3.9001,13.01,11.3711
25080,24.8,3.9002,13.002,11.3696
25110,24.8,3.9001,13.0022,11.3681
25140,24.8,3.9,13.0116,11.3692
25170,25.0,3.9,13.0024,11.3685
25200,25.1,3.9001,13.0024,11.3679
25230,24.9,3.9002,13.0104,11.3653
25260,24.9,3.9001,13.0024,11.364
25290,24.8,3.9001,13.0022,11.3625
25320,24.6,3.9001,13.0076,11.3606
25350,24.5,3.9001,13.0,11.3592
25380,24.4,3.9001,13.0024,11.3585
25410,24.7,3.9001,13.0024,11.3595
25440,24.9,3.9002,13.0023,11.3586
25470,24.8,3.9001,13.0024,11.3575
25500,24.9,3.9,13.0037,11.3568
25530,24.7,3.9,13.0097,11.3551
25560,24.6,3.9001,13.0023,11.3545
25590,24.6,3.9001,13.0022,11.3545
25620,24.6,3.9,13.0033,11.3532
25650,24.5,3.9001,13.0024,11.3535
25680,24.9,3.9001,13.0005,11.3521
25710,25.1,3.9002,13.0022,11.3509
25740,24.9,3.9001,13.0103,11.3498
25770,24.8,3.9,13.0023,11.349
25800,24.7,3.9001,13.0022,11.348
25830,24.6,3.9001,13.0024,11.3465
25860,24.5,3.9001,13.0076,11.3456
25890,24.6,3.9,13.0072,11.3448
25920,24.8,3.9002,13.0075,11.3445
25950,25.0,3.9002,13.0026,11.3438
25980,25.1,3.9001,13.0026,11.3428
26010,25.0,3.9001,13.0003,11.3423
26040,24.8,3.9002,13.0026,11.3402
26070,24.8,3.9001,13.0029,11.3394
26100,24.8,3.9,13.0061,11.3383
26130,24.6,3.9,13.0028,11.3375
26160,24.6,3.9,13.003,11.3371
26190,24.7,3.9,13.0031,11.3366
26220,25.0,3.9,13.0123,11.3363
26250,24.9,3.9002,13.003,11.3359
26280,25.0,3.9,13.003,11.3342
26310,24.8,3.9002,13.0031,11.333
26340,24.7,3.9001,12.9999,11.332
26370,24.6,3.9001,13.003,11.3312
26400,24.5,3.9002,13.003,11.3302
26430,24.6,3.9001,13.0046,11.3295
26460,24.6,3.9,13.0086,11.3293
26490,24.6,3.9,13.0032,11.3281
26520,24.7,3.9002,13.003,11.3263
26550,24.8,3.9001,13.003,11.3247
26580,24.7,3.9001,13.0073,11.3235
26610,24.5,3.9001,13.0121,11.3225
26640,24.5,3.9002,13.0118,11.3218
26670,24.5,3.9001,13.0013,11.3203
26700,24.3,3.9001,13.001,11.3203
26730,24.6,3.9001,13.003,11.3193
26760,24.8,3.9002,13.0031,11.3186
26790,24.6,3.9,13.0029,11.3177
26820,24.3,3.9001,13.0029,11.3163
26850,24.2,3.9002,13.0028,11.3149
26880,24.2,3.9001,13.0023,11.3148
26910,24.2,3.9,13.0024,11.3146
26940,24.1,3.9001,13.0026,11.3134
26970,24.1,3.9002,13.0128,11.3131
27000,24.3,3.9001,13.008,11.3123
27030,24.6,3.9,13.0008,11.3116
27060,22.6,3.9,13.0026,11.304
27090,24.1,3.9001,13.0026,11.3091
27120,24.5,3.9001,13.0025,11.3047
27150,24.5,3.9001,13.0046,11.2888
27180,24.4,3.9,13.0025,11.2875
27210,24.3,3.9002,13.0026,11.287
27240,24.2,3.9001,13.0027,11.2852
27270,24.1,3.9002,13.0027,11.287
27300,24.2,3.9001,13.0027,11.2868
27330,24.0,3.9002,13.0026,11.2865
27360,24.0,3.9,13.0001,11.287
27390,24.5,3.9,13.0027,11.286
27420,24.4,3.9,13.0026,11.284
27450,24.4,3.9001,13.0025,11.2841
27480,24.4,3.9001,13.0024,11.2835
27510,24.4,3.9001,13.0025,11.283
27540,24.4,3.9001,13.0022,11.2831
27570,24.3,3.9001,13.0039,11.2833
27600,24.8,3.9001,13.0027,11.2836
27630,25.4,3.9,13.0032,11.283
27660,25.3,3.9001,13.0027,11.2823
27690,25.1,3.9001,13.0005,11.2814
27720,25.0,3.9,13.0025,11.2815
27750,24.9,3.9001,13.0026,11.2806
27780,24.8,3.9,13.0057,11.2788
27810,24.8,3.9001,13.0022,11.2769
27840,24.6,3.9001,13.0023,11.2766
27870,24.2,3.9,13.0026,11.2813
27900,24.5,3.9001,13.0025,11.2817
27930,24.6,3.9,13.0055,11.2781
27960,24.2,3.9001,13.0025,11.2781
27990,24.0,3.9,13.0024,11.2769
28020,24.0,3.9,13.0004,11.2766
28050,23.9,3.9,13.0024,11.2726
28080,23.8,3.9002,13.0024,11.2778
28110,23.8,3.9001,13.0023,11.2804
28140,23.9,3.9002,13.0087,11.2753
28170,24.1,3.9001,13.0024,11.2757
28200,24.2,3.9001,13.0023,11.2728
28230,24.0,3.9001,13.0024,11.2684
28260,23.9,3.9001,13.0129,11.2674
28290,23.9,3.9001,13.0024,11.2665
28320,23.8,3.9001,13.0023,11.2659
28350,23.8,3.9001,13.0008,11.2655
28380,24.0,3.9001,13.0025,11.2647
28410,24.2,3.9002,13.0018,11.2642
28440,24.2,3.9001,13.0022,11.263
28470,24.0,3.9,13.0126,11.2614
28500,24.0,3.9,13.0022,11.2607
28530,23.9,3.9,13.0023,11.2599
28560,23.9,3.9,13.0022,11.2593
28590,23.8,3.9001,13.0022,11.2586
28620,23.8,3.9001,13.0138,11.2579
28650,24.0,3.9001,13.0124,11.2572
28680,24.1,3.9001,13.0144,11.2566
28710,24.3,3.9,13.0022,11.2554
28740,24.1,3.9,13.0065,11.254
28770,24.1,3.9002,13.0024,11.2529
28800,24.1,3.9001,13.0021,11.2528
28830,24.0,3.9001,13.0047,11.2524
28860,24.0,3.9002,13.002,11.2515
28890,24.0,3.9,13.002,11.2516
28920,24.3,3.9002,13.0085,11.2513
28950,25.0,3.9001,13.0022,11.2507
28980,24.9,3.9001,13.0027,11.2505
29010,24.5,3.9,12.9997,11.2487
29040,24.3,3.9002,13.002,11.248
29070,24.4,3.9001,13.0023,11.2476
29100,24.4,3.9001,13.002,11.2462
29130,24.3,3.9002,13.0022,11.2449
29160,24.3,3.9002,13.0022,11.2461
29190,24.8,3.9001,13.0083,11.2453
29220,24.9,3.9001,13.0024,11.2443
29250,25.2,3.9002,13.0045,11.2396
29280,24.7,3.9001,13.0022,11.24
29310,24.7,3.9001,13.0022,11.2437
29340,24.6,3.9001,13.0002,11.2404
29370,24.5,3.9,13.0137,11.2402
29400,24.5,3.9001,13.002,11.2401
29430,24.8,3.9001,13.0019,11.236
29460,25.0,3.9002,13.0021,11.2337
29490,25.2,3.9002,13.0126,11.2335
29520,25.2,3.9002,13.0022,11.2305
29550,24.7,3.9,13.0048,11.2332
29580,24.6,3.9001,13.0023,11.2339
29610,24.5,3.9001,13.0046,11.2331
29640,24.5,3.9001,13.0023,11.2334
29670,24.5,3.9001,13.0002,11.2297
29700,25.1,3.9001,13.0112,11.2257
29730,25.2,3.9002,13.0044,11.2232
29760,25.3,3.9,13.0043,11.2233
29790,24.8,3.9,13.0023,11.2268
29820,24.5,3.9001,13.0023,11.2277
29850,24.4,3.9001,13.0023,11.2274
29880,24.2,3.9,13.0027,11.2261
29910,24.2,3.9002,13.0024,11.2251
29940,24.2,3.9001,13.0023,11.2219
29970,24.7,3.9001,13.0023,11.2183
30000,25.0,3.9001,13.0,11.2184
30030,25.1,3.9001,13.0001,11.2172
30060,24.6,3.9001,13.0033,11.2194
30090,24.3,3.9002,13.0025,11.2193
30120,24.0,3.9002,13.0025,11.2199
30150,23.9,3.9001,13.0046,11.2188
30180,23.9,3.9001,13.0026,11.2185
30210,24.3,3.9001,13.0026,11.2142
30240,24.6,3.9001,13.0027,11.2121
30270,24.8,3.9001,13.0027,11.2101
30300,24.9,3.9001,13.0028,11.2094
30330,24.3,3.9001,13.0027,11.2152
30360,24.1,3.9,13.0013,11.2147
30390,23.9,3.9002,13.0028,11.2143
30420,23.8,3.9,13.0028,11.2138
30450,23.8,3.9001,13.0089,11.2137
30480,24.3,3.9001,13.0041,11.207
30510,24.8,3.9002,13.0027,11.206
30540,25.0,3.9,13.0026,11.2074
30570,25.0,3.9001,13.0027,11.2075
30600,24.5,3.9002,13.0027,11.209
30630,24.2,3.9002,13.0027,11.2089
30660,24.2,3.9,13.012,11.2082
30690,24.0,3.9,13.0002,11.2082
30720,23.8,3.9,13.0028,11.2075
30750,24.4,3.9001,13.0028,11.2024
30780,24.8,3.9002,13.0027,11.2004
30810,25.0,3.9002,13.0026,11.1987
30840,24.8,3.9,13.0129,11.2001
30870,24.4,3.9001,13.0027,11.2037
30900,24.2,3.9001,13.0033,11.2029
30930,24.3,3.9002,13.0027,11.203
30960,24.2,3.9,13.0026,11.202
30990,24.1,3.9001,13.0075,11.1997
31020,24.5,3.9,13.0002,11.1935
31050,24.9,3.9001,13.0027,11.1927
31080,25.1,3.9001,13.0026,11.1927
31110,24.8,3.9001,13.0027,11.1971
31140,24.4,3.9001,13.0026,11.1963
31170,24.3,3.9001,13.0026,11.1959
31200,24.2,3.9002,13.0097,11.1947
31230,24.1,3.9001,13.0026,11.1939
31260,24.2,3.9001,13.0026,11.1917
31290,24.7,3.9001,13.0026,11.1894
31320,25.0,3.9002,13.0027,11.1875
31350,25.2,3.9001,13.0027,11.1856
31380,24.9,3.9001,13.0099,11.1869
31410,24.6,3.9001,13.0031,11.1874
31440,24.5,3.9,13.0027,11.1881
31470,24.4,3.9001,13.0027,11.1892
31500,24.3,3.9,13.0029,11.1884
31530,24.5,3.9002,13.0028,11.1804
31560,25.0,3.9001,13.003,11.1761
31590,25.3,3.9001,13.0136,11.1741
31620,25.4,3.9001,13.0099,11.1734
31650,25.0,3.9,13.0037,11.1781
31680,24.9,3.9001,13.0004,11.1811
31710,25.1,3.9001,13.0028,11.1807
31740,25.0,3.9001,13.0028,11.1799
31770,25.0,3.9002,13.0027,11.1786
31800,25.0,3.9002,13.0028,11.1779
31830,25.4,3.9002,13.0027,11.1771
31860,25.7,3.9002,13.0068,11.1768
31890,25.6,3.9,13.0027,11.1757
31920,25.5,3.9001,13.0028,11.1749
31950,25.3,3.9002,13.0029,11.174
31980,25.3,3.9001,13.0031,11.1728
32010,25.2,3.9001,13.0119,11.1725
32040,25.2,3.9001,13.0029,11.1721
32070,25.4,3.9002,13.0028,11.1705
32100,25.7,3.9002,13.0028,11.1692
32130,25.9,3.9001,13.0028,11.1676
32160,25.7,3.9001,13.0027,11.1665
32190,25.5,3.9001,13.0028,11.1662
32220,25.5,3.9001,13.0097,11.1662
32250,24.7,3.9002,13.0027,11.1658
32280,24.2,3.9001,13.0027,11.166
32310,23.7,3.9001,13.0026,11.1659
32340,23.8,3.9001,13.0001,11.1646
32370,23.7,3.9002,13.0027,11.1638
32400,23.8,3.9001,13.0058,11.1639
32430,23.6,3.9,13.0027,11.1638
32460,23.3,3.9001,13.0028,11.1623
32490,23.6,3.9001,13.0028,11.161
32520,23.5,3.9002,13.0117,11.1595
32550,23.4,3.9002,13.0051,11.1588
32580,23.4,3.9001,13.0028,11.1584
32610,23.7,3.9002,13.0027,11.1585
32640,23.6,3.9002,13.0055,11.1564
32670,23.8,3.9001,13.0003,11.1553
32700,23.7,3.9,13.0026,11.1535
32730,23.4,3.9001,13.0026,11.1532
32760,23.4,3.9001,13.0026,11.1521
32790,23.4,3.9002,13.0025,11.1513
32820,23.3,3.9001,13.0025,11.1504
32850,23.4,3.9002,13.0147,11.1493
32880,23.6,3.9002,13.0071,11.149
32910,23.8,3.9002,13.0023,11.1468
32940,23.7,3.9001,13.0054,11.1461
32970,23.6,3.9,13.0024,11.1464
33000,23.7,3.9001,12.9999,11.1462
33030,23.6,3.9001,13.0033,11.1447
33060,23.6,3.9002,13.0025,11.1439
33090,23.6,3.9,13.0025,11.1435
33120,23.6,3.9,13.0023,11.1433
33150,24.0,3.9001,13.0023,11.1427
33180,24.4,3.9001,13.0055,11.1427
33210,23.7,3.9,13.0023,11.1397
33240,23.8,3.9001,13.0022,11.1393
33270,23.7,3.9002,13.0022,11.1383
33300,23.7,3.9002,13.0022,11.1383
33330,23.6,3.9,12.9998,11.1372
33360,23.6,3.9001,13.0094,11.1368
33390,23.3,3.9001,13.0,11.1358
33420,23.2,3.9001,13.0109,11.1333
33450,23.0,3.9,13.0006,11.1335
33480,22.9,3.9001,13.0005,11.1327
33510,22.8,3.9001,13.0003,11.1317
33540,22.9,3.9001,13.0032,11.1305
33570,22.8,3.9001,13.0112,11.1292
33600,22.7,3.9001,13.0003,11.1278
33630,22.7,3.9001,13.0008,11.128
33660,22.8,3.9001,13.0,11.1268
33690,22.8,3.9,13.0001,11.1263
33720,22.7,3.9001,13.0001,11.1258
33750,22.6,3.9001,13.0088,11.1247
33780,22.5,3.9,13.0001,11.1232
33810,22.5,3.9,13.0048,11.1222
33840,22.3,3.9001,13.0142,11.1219
33870,22.1,3.9001,13.0,11.1219
33900,22.0,3.9001,13.0022,11.1216
33930,22.1,3.9001,13.0112,11.1203
33960,21.6,3.9,13.0003,11.1189
33990,21.2,3.9001,13.0005,11.1177
34020,20.9,3.9,12.9999,11.1171
34050,21.1,3.9001,13.0024,11.1161
34080,20.8,3.9,13.008,11.1157
34110,20.5,3.9,13.014,11.1142
34140,20.3,3.9001,13.0009,11.1124
34170,20.2,3.9001,13.0007,11.1108
34200,20.6,3.9001,13.0007,11.1095
34230,20.9,3.9,13.0014,11.1086
34260,20.6,3.9001,13.0046,11.1075
34290,20.7,3.9001,13.0006,11.1065
34320,20.5,3.9001,13.0004,11.1042
34350,20.5,3.9002,13.0093,11.1028
34380,20.5,3.9001,13.0001,11.1005
34410,20.5,3.9,13.0005,11.0995
34440,20.7,3.9,12.9999,11.102
34470,20.6,3.9001,12.9997,11.1005
34500,20.6,3.9001,13.0005,11.0994
34530,20.4,3.9001,13.0006,11.0972
34560,20.4,3.9,12.9999,11.0968
34590,20.4,3.9,13.0001,11.0953
34620,20.3,3.9001,13.0,11.0955
34650,20.3,3.9,13.0001,11.0945
34680,20.3,3.9001,12.9999,11.0937
34710,20.5,3.9,13.0,11.0926
34740,20.7,3.9,13.0073,11.0915
34770,20.8,3.9001,12.9999,11.0901
34800,20.6,3.9001,13.0004,11.0885
34830,20.6,3.9001,13.0004,11.0878
34860,20.6,3.9001,12.9999,11.087
34890,20.7,3.9,13.0,11.0853
34920,20.2,3.9,13.001,11.0846
34950,19.7,3.9001,13.0009,11.0836
34980,19.1,3.9001,13.0004,11.082
35010,19.3,3.9,13.0032,11.0816
35040,19.7,3.9,12.9998,11.081
35070,19.4,3.9001,13.0068,11.0788
35100,19.1,3.9,13.0003,11.0766
35130,19.1,3.9001,13.0001,11.0748
35160,19.1,3.9,13.0002,11.0742
35190,18.8,3.9001,13.0002,11.0738
35220,18.9,3.9001,13.0056,11.0723
35250,18.8,3.9001,13.0113,11.0723
35280,18.8,3.9001,13.0003,11.0715
35310,18.9,3.9001,13.0001,11.0701
35340,18.9,3.9001,13.0008,11.0698
35370,18.7,3.9001,13.0001,11.069
35400,18.7,3.9001,13.0091,11.068
35430,18.5,3.9001,13.0098,11.0658
35460,18.1,3.9,13.0006,11.0651
35490,18.5,3.9,13.0008,11.0652
35520,19.0,3.9,13.0009,11.0642
35550,19.1,3.9001,13.0001,11.1068
35580,18.9,3.9001,13.0008,11.0593
35610,18.9,3.9,13.0023,11.059
35640,18.8,3.9001,13.0056,11.0583
35670,18.7,3.9,13.0098,11.0564
35700,18.7,3.9001,13.0001,11.0549
35730,19.0,3.9001,13.0002,11.055
35760,19.3,3.9,13.0,11.055
35790,19.6,3.9,12.9998,11.0528
35820,19.4,3.9001,13.0003,11.0507
35850,19.2,3.9001,13.0004,11.0499
35880,19.1,3.9,13.0005,11.0496
35910,19.1,3.9001,13.0009,11.0485
35940,19.0,3.9001,13.0048,11.0474
35970,19.0,3.9001,13.0066,11.0465
36000,19.3,3.9001,13.0018,11.0469
36030,19.6,3.9,13.0005,11.0473
36060,19.7,3.9001,13.0048,11.0462
36090,19.6,3.9,13.0041,11.0449
36120,19.4,3.9,13.0055,11.0405
36150,19.2,3.9001,13.0004,11.0317
36180,19.0,3.9,13.0004,11.0322
36210,19.2,3.9001,13.0004,11.0293
36240,19.1,3.9,13.0006,11.0286
36270,20.2,3.9,13.0004,11.0276
36300,20.4,3.9001,13.0122,11.0264
36330,20.5,3.9,13.0,11.0232
36360,19.9,3.9,13.0081,11.02
36390,19.5,3.9001,13.0,11.0205
36420,19.8,3.9,13.0005,11.019
36450,19.4,3.9001,13.0,11.0197
36480,19.9,3.9001,13.0026,11.0162
36510,19.8,3.9,13.0099,11.0143
36540,20.5,3.9001,13.0001,11.0158
36570,20.9,3.9001,13.0001,11.0174
36600,21.3,3.9001,13.0134,11.0138
36630,20.5,3.9001,13.0003,11.0139
36660,20.6,3.9,13.008,11.0167
36690,20.8,3.9,13.0,11.0254
