Repository: sjtu-chan-joey/Battery-Timer

# Battery-Timer: A Foundation Model for Battery Discharge Capacity Degradation Forecasting
Battery-Timer is a domain-adapted time series foundation model tailored for lithium-ion battery capacity degradation prediction. Built upon the Transformer-based Timer architecture developed by Tsinghua University, Battery-Timer is fine-tuned using approximately 10GB of publicly available battery degradation datasets to encourage a degradation-aware representation learning. This enables the model to generalize well across varying battery chemistries, operational scenarios, and degradation profiles. Extensive validation on the in-house CycleLife-SJTUIE dataset demonstrates that Battery-Timer not only surpasses the performance of its untuned counterpart but also exhibits strong zero-shot learning (ZSL) capabilities across both constant current (CC) and constant current-constant voltage (CCCV) charging conditions. Despite its large parameter size, Battery-Timer serves as a powerful teacher model in the proposed knowledge distillation framework, significantly improving the generalization ability of lightweight expert models while preserving low computational costs.

## Overview

## Dataset

### SJTUIE-cyclelife
📦 CycleLife-SJTUIE Dataset

The **CycleLife-SJTUIE** dataset contains real-world battery degradation data collected from eight lithium-ion cells manufactured by **Gotion High Tech Co., Ltd.** This dataset is designed to support battery health prediction research, especially under different charging strategies and temperature conditions.

---

 🔋 Battery Specifications

| Attribute         | Value        |
|------------------|--------------|
| Product Name      | IFR32135     |
| Rated Capacity    | 13Ah         |
| Normal Voltage    | 3.2V         |
| Shape             | Cylindrical  |
| Cathode           | LiFePO₄      |
| Anode             | Graphite     |
| Voltage Range     | 2.0V – 3.65V |

---

 🧪 Experimental Setup

- Tests conducted **indoors** without active temperature control.
- Each cell mounted in a **Neware A708-4B-J-30A** fixture.
- Charging/discharging handled by **Neware CTE-4008D-5V30A** battery tester.
- Data/control managed by **Neware CT-ZWJ-4 ST-1U** unit.
- **Surface temperature** monitored using thermocouples + **Jinko JK5000-24**.
- **Ambient temperature** recorded via **Huahanwei TH42W-EX** thermometer.

---

⚙️ Charging Profiles

- **Cells #1–4**: Constant Current (**CC**) charging  
- **Cells #5–8**: Constant Current + Constant Voltage (**CCCV**) charging

---

🔁 Test Cycle Procedure

Each battery cell undergoes repeated degradation cycles until its capacity falls below 80% of its rated capacity. The cycle is as follows:

1. Discharge the cell completely.
2. Repeat:
    - **CC profile**: Charge at 1C (13A) until voltage reaches **3.9V**.
    - **CCCV profile**: Charge at 1C (13A) to **3.65V**, then hold at 3.65V until current drops below **0.65A (0.05C)**.
    - Rest for **30 minutes**.
    - Discharge at 1C (13A) until voltage drops to **2.0V**.
    - Rest for **30 minutes**.
3. Stop when capacity / rated capacity < 0.8.

---

Please cite the dataset and associated papers when using this data in your research.

### Open-source battery capacity degradation dataset for fine-tuning

```
@article{severson2019data,
  title={Data-driven prediction of battery cycle life before capacity degradation},
  author={Severson, Kristen A and Attia, Peter M and Jin, Norman and Perkins, Nicholas and Jiang, Benben and Yang, Zi and Chen, Michael H and Aykol, Muratahan and Herring, Patrick K and Fraggedakis, Dimitrios and others},
  journal={Nature Energy},
  volume={4},
  number={5},
  pages={383--391},
  year={2019},
  publisher={Nature Publishing Group UK London}
}

@misc{calce_battery_data,
  title        = {CALCE Battery Data Sets},
  author       = {Center for Advanced Life Cycle Engineering (CALCE)},
  year         = {2024},
  howpublished = {\url{https://calce.umd.edu/battery-data}},
  note         = {Accessed: 2025-04-29}
}

@article{preger2020degradation,
  title={Degradation of commercial lithium-ion cells as a function of chemistry and cycling conditions},
  author={Preger, Yuliya and Barkholtz, Heather M and Fresquez, Armando and Campbell, Daniel L and Juba, Benjamin W and Rom{\`a}n-Kustas, Jessica and Ferreira, Summer R and Chalamala, Babu},
  journal={Journal of The Electrochemical Society},
  volume={167},
  number={12},
  pages={120532},
  year={2020},
  publisher={IOP Publishing}
}

@article{wang2023large,
  title={Large-scale field data-based battery aging prediction driven by statistical features and machine learning},
  author={Wang, Qiushi and Wang, Zhenpo and Liu, Peng and Zhang, Lei and Sauer, Dirk Uwe and Li, Weihan},
  journal={Cell Reports Physical Science},
  volume={4},
  number={12},
  year={2023},
  publisher={Elsevier}
}
```

File: dataloader/dataset/CCCV/Cell7.csv (part 1 of 2)
Cycle,Tem,电压(V),电流(A),放电容量(Ah)
0,29.6,3.6501,12.9992,13.5822
30,25.9,3.6501,12.9989,13.5614
60,26.0,3.6501,13.0029,13.5508
90,27.9,3.65,12.9969,13.5569
120,28.4,3.6501,12.9967,13.5524
150,28.6,3.6501,12.998,13.5454
180,28.6,3.65,12.9988,13.5391
210,28.1,3.65,12.9989,13.5285
240,27.9,3.65,12.997,13.5207
270,27.2,3.65,12.9989,13.5127
300,27.8,3.6501,13.0032,13.5043
330,28.1,3.6501,12.998,13.4988
360,28.1,3.6501,12.9961,13.4927
390,28.1,3.6501,13.0042,13.4873
420,28.5,3.6501,12.9984,13.4843
450,29.0,3.6501,12.9976,13.4805
480,29.3,3.6501,12.9961,13.4769
510,29.6,3.65,12.9964,13.4695
540,29.1,3.6501,12.9989,13.4609
570,29.0,3.6501,12.9987,13.4529
600,28.9,3.6501,13.002,13.4478
630,28.9,3.6501,12.9964,13.4433
660,29.3,3.6501,12.9964,13.4406
690,29.8,3.6501,12.9989,13.4375
720,29.9,3.6501,13.0001,13.4317
750,29.6,3.65,12.9974,13.4225
780,29.3,3.6501,13.0016,13.4168
810,29.2,3.6501,12.9998,13.4115
840,29.2,3.65,12.998,13.4072
870,29.3,3.65,12.9983,13.4029
900,29.7,3.65,12.996,13.4001
930,27.5,3.65,12.9982,13.3903
960,29.7,3.65,12.9974,13.3904
990,29.6,3.6501,12.9964,13.385
1020,29.5,3.6501,12.9974,13.3803
1050,29.6,3.6501,13.0037,13.3759
1080,29.5,3.65,12.999,13.3715
1110,29.7,3.65,12.9961,13.3681
1140,30.2,3.65,12.9957,13.3654
1170,30.5,3.6501,12.9957,13.3616
1200,30.5,3.65,13.0052,13.3567
1230,30.2,3.65,12.9989,13.3509
1260,30.1,3.6501,12.9957,13.3462
1290,30.2,3.6501,12.9959,13.3419
1320,29.7,3.6501,12.9969,13.3349
1350,29.8,3.6501,12.9962,13.3324
1380,29.9,3.6501,13.0004,13.3296
1410,30.1,3.6501,12.9992,13.3261
1440,30.2,3.6501,12.9972,13.3207
1470,29.6,3.6501,12.9962,13.315
1500,29.5,3.65,13.0002,13.3106
1530,29.5,3.6501,12.9963,13.3076
1560,29.6,3.65,12.9982,13.3043
1590,30.2,3.6501,13.0001,13.3024
1620,30.3,3.65,12.999,13.3001
1650,31.0,3.6501,12.9972,13.2973
1680,30.5,3.65,12.9995,13.292
1710,30.2,3.6501,13.004,13.2869
1740,30.2,3.65,12.9953,13.2829
1770,30.2,3.6501,12.9955,13.2797
1800,30.4,3.65,12.9959,13.2769
1830,30.8,3.65,12.9961,13.2748
1860,30.9,3.65,13.0024,13.2712
1890,30.8,3.65,13.0007,13.2669
1920,30.5,3.6501,12.9978,13.2624
1950,30.3,3.6501,12.9976,13.2585
1980,30.3,3.65,12.9975,13.2544
2010,30.2,3.65,12.9977,13.2508
2040,30.3,3.6501,12.9995,13.2478
2070,30.4,3.65,12.9972,13.2448
2100,30.4,3.6501,12.9952,13.2418
2130,30.3,3.6501,12.9974,13.2378
2160,30.2,3.6501,12.9982,13.2343
2190,30.1,3.6501,12.9957,13.2308
2220,30.0,3.6501,12.9992,13.2273
2250,30.2,3.65,12.9961,13.2254
2280,30.4,3.6501,12.9948,13.2228
2310,30.6,3.6501,13.008,13.2204
2340,30.6,3.6501,13.0006,13.2172
2370,30.3,3.6501,13.0063,13.2133
2400,30.2,3.6501,12.9955,13.2097
2430,30.0,3.6501,12.9966,13.2065
2460,29.8,3.65,12.9964,13.2033
2490,30.1,3.65,13.001,13.2014
2520,30.3,3.65,13.0003,13.1972
2550,29.2,3.6501,12.9994,13.1936
2580,29.6,3.65,12.9967,13.1918
2610,29.5,3.65,12.9983,13.1876
2640,29.3,3.6501,13.0022,13.1847
2670,29.2,3.6501,12.9974,13.1818
2700,29.2,3.6501,13.0024,13.18
2730,29.5,3.65,12.9948,13.1784
2760,29.9,3.6501,12.9968,13.1773
2790,30.3,3.6501,12.994,13.1761
2820,30.6,3.65,12.9971,13.1729
2850,30.0,3.6501,12.9954,13.1691
2880,29.9,3.65,12.9994,13.1658
2910,29.8,3.6501,12.9941,13.1629
2940,29.8,3.65,12.9979,13.1607
2970,30.1,3.6501,13.0002,13.1595
3000,30.4,3.6501,13.004,13.1583
3030,31.2,3.6501,12.9997,13.1574
3060,30.8,3.65,12.9996,13.1536
3090,30.4,3.6501,13.0001,13.1501
3120,30.3,3.65,12.9966,13.1473
3150,30.2,3.65,12.9963,13.1444
3180,30.4,3.6501,12.9952,13.1425
3210,30.7,3.65,12.9962,13.141
3240,31.1,3.6501,12.999,13.1391
3270,30.9,3.6501,12.9974,13.1359
3300,30.7,3.6501,12.9986,13.1332
3330,30.5,3.6501,12.9942,13.1299
3360,30.5,3.6501,12.9985,13.1275
3390,30.4,3.6501,13.005,13.1249
3420,30.6,3.6501,12.9953,13.1236
3450,30.9,3.65,12.9961,13.1224
3480,31.2,3.65,12.9958,13.1212
3510,31.3,3.65,13.0075,13.1185
3540,30.8,3.6501,13.0002,13.1143
3570,30.7,3.6501,12.9981,13.1122
3600,30.6,3.6501,12.9963,13.1096
3630,30.5,3.65,12.9948,13.1071
3660,30.8,3.6501,12.9953,13.106
3690,31.1,3.65,12.9979,13.1051
3720,31.3,3.6501,13.0003,13.1032
3750,31.2,3.6501,12.9946,13.1001
3780,31.1,3.65,12.997,13.0973
3810,31.0,3.6501,12.9992,13.0944
3840,30.9,3.6501,12.9984,13.0922
3870,31.0,3.65,12.9965,13.0903
3900,31.3,3.6501,12.9993,13.0886
3930,31.5,3.65,12.9944,13.0872
3960,31.5,3.6501,12.9995,13.0851
3990,31.2,3.65,12.9967,13.0819
4020,31.2,3.6501,12.9955,13.0798
4050,31.0,3.6501,13.0044,13.077
4080,30.8,3.65,12.9954,13.0742
4110,31.0,3.6501,12.9949,13.0731
4140,31.1,3.65,12.996,13.0716
4170,31.2,3.65,12.9971,13.0698
4200,31.5,3.6501,12.9972,13.0682
4230,31.2,3.65,12.9971,13.0647
4260,31.0,3.6501,12.9979,13.0619
4290,30.8,3.65,12.9982,13.0593
4320,30.6,3.65,13.0017,13.0569
4350,30.7,3.65,12.9978,13.0564
4380,31.0,3.6501,13.0036,13.0548
4410,31.3,3.6501,12.9989,13.0541
4440,31.3,3.6501,12.9969,13.0513
4470,30.9,3.6501,12.9969,13.0483
4500,30.7,3.65,12.9983,13.0454
4530,30.6,3.65,12.9962,13.044
4560,30.6,3.65,13.0037,13.0419
4590,30.8,3.65,12.9962,13.0414
4620,31.1,3.65,12.9991,13.0403
4650,31.1,3.6501,12.9965,13.0374
4680,30.9,3.65,12.9955,13.0349
4710,30.7,3.6501,13.0047,13.0324
4740,30.5,3.6501,12.9995,13.0302
4770,30.5,3.65,12.9974,13.0277
4800,30.4,3.6501,12.9956,13.0262
4830,30.4,3.6501,13.0016,13.0249
4860,30.5,3.6501,13.014,13.0228
4890,30.4,3.65,13.0,13.0211
4920,30.3,3.65,12.9968,13.0185
4950,30.1,3.6501,12.9979,13.016
4980,29.9,3.65,12.9983,13.0147
5010,29.9,3.6501,12.9965,13.0126
5040,30.0,3.6502,13.0052,13.0119
5070,30.3,3.65,12.9983,13.0103
5100,30.7,3.6501,13.0003,13.0098
5130,30.9,3.65,12.9991,13.0079
5160,30.3,3.65,12.9967,13.0049
5190,30.1,3.65,12.995,13.0024
5220,30.0,3.65,12.9957,13.0006
5250,29.8,3.65,12.9992,12.9985
5280,29.9,3.6501,12.9984,12.9977
5310,30.2,3.65,12.9981,12.9968
5340,30.6,3.65,13.0007,12.9961
5370,30.2,3.6501,13.0082,12.9927
5400,29.9,3.6501,12.9965,12.9902
5430,29.7,3.6501,12.9966,12.9876
5460,29.6,3.65,13.0052,12.9858
5490,29.6,3.65,12.9999,12.9848
5520,29.8,3.65,12.9989,12.984
5550,30.0,3.65,12.9958,12.9829
5580,30.4,3.65,12.9958,12.982
5610,30.8,3.6501,12.9957,12.9809
5640,30.1,3.6501,13.0057,12.9775
5670,30.0,3.6501,12.9971,12.9753
5700,29.9,3.6502,13.0002,12.9733
5730,29.8,3.6501,13.0005,12.9722
5760,29.9,3.6501,13.0022,12.9711
5790,30.3,3.65,12.996,12.9703
5820,30.4,3.6501,12.9947,12.9691
5850,30.8,3.65,12.9965,12.9673
5880,30.1,3.65,12.9989,12.9642
5910,30.0,3.6501,12.996,12.9617
5940,29.9,3.6501,12.9975,12.96
5970,29.9,3.65,12.9962,12.9589
6000,30.0,3.6501,12.9967,12.9582
6030,30.4,3.6502,13.0005,12.9574
6060,30.5,3.65,12.997,12.9556
6090,30.2,3.65,12.9953,12.9528
6120,30.0,3.65,12.9967,12.9511
6150,29.9,3.65,12.9954,12.9492
6180,29.9,3.65,12.9991,12.9475
6210,29.8,3.65,13.0019,12.9463
6240,30.2,3.65,12.9983,12.9458
6270,30.5,3.65,13.0082,12.9443
6300,30.5,3.6501,12.9981,12.9431
6330,30.4,3.65,12.9961,12.9407
6360,30.1,3.6502,12.9998,12.9382
6390,30.1,3.6501,12.9972,12.9364
6420,30.0,3.65,12.9961,12.9346
6450,30.0,3.6501,13.0038,12.9334
6480,30.2,3.65,13.0043,12.933
6510,30.4,3.65,12.9966,12.9316
6540,30.1,3.65,12.9967,12.9292
6570,29.9,3.6501,12.9972,12.9264
6600,29.8,3.65,12.9963,12.9247
6630,29.6,3.6501,13.0141,12.9228
6660,29.5,3.65,12.9998,12.9207
6690,29.6,3.65,12.9985,12.9202
6720,29.8,3.6502,13.003,12.919
6750,29.8,3.65,12.9994,12.9176
6780,29.6,3.6501,13.0024,12.9152
6810,29.6,3.6501,13.0011,12.9137
6840,29.5,3.65,12.998,12.9119
6870,29.4,3.6501,13.011,12.9105
6900,29.3,3.65,12.9997,12.9083
6930,29.4,3.65,12.9962,12.9076
6960,29.4,3.6501,12.9962,12.9061
6990,29.7,3.6501,13.0063,12.9054
7020,29.5,3.6502,12.9968,12.9025
7050,29.4,3.6501,12.9997,12.901
7080,29.3,3.6501,12.9985,12.8989
7110,29.3,3.65,12.9965,12.8975
7140,29.4,3.65,12.9957,12.8964
7170,29.6,3.65,12.9953,12.8959
7200,29.9,3.65,13.0051,12.8948
7230,30.2,3.6501,12.9958,12.8947
7260,30.1,3.6501,12.9958,12.8924
7290,29.8,3.6501,12.9976,12.8899
7320,29.7,3.65,12.9974,12.888
7350,29.7,3.65,12.9973,12.8866
7380,29.7,3.6501,13.004,12.8855
7410,29.8,3.65,12.997,12.8851
7440,30.1,3.65,12.9982,12.8833
7470,30.5,3.6501,12.9993,12.8831
7500,30.3,3.6501,12.9963,12.88
7530,30.0,3.6501,12.9986,12.878
7560,29.9,3.65,12.9958,12.8758
7590,29.8,3.6501,12.9998,12.8747
7620,29.9,3.6501,12.9987,12.8739
7650,30.0,3.65,12.9974,12.8728
7680,30.2,3.65,12.9974,12.872
7710,30.5,3.6501,13.0095,12.8702
7740,30.0,3.65,12.999,12.8678
7770,29.9,3.6501,12.9971,12.8657
7800,29.7,3.65,12.9985,12.8642
7830,29.7,3.65,12.9998,12.8627
7860,29.8,3.65,12.9977,12.8619
7890,30.2,3.6501,12.9971,12.8611
7920,30.2,3.65,12.9979,12.8596
7950,30.5,3.6501,12.9977,12.8582
7980,30.0,3.65,13.0031,12.8561
8010,29.9,3.6501,12.999,12.8536
8040,29.8,3.6502,13.0091,12.8528
8070,29.8,3.65,12.9954,12.8506
8100,30.0,3.6501,12.9984,12.8501
8130,30.2,3.65,12.9966,12.8493
8160,30.4,3.65,12.9949,12.8476
8190,30.4,3.65,12.9982,12.8458
8220,30.1,3.6501,12.9972,12.8435
8250,29.9,3.65,12.9982,12.8413
8280,29.8,3.6501,12.996,12.8396
8310,29.7,3.65,12.9968,12.8384
8340,29.9,3.65,12.9955,12.8377
8370,30.1,3.6502,13.0002,12.8365
8400,30.2,3.6501,13.0004,12.8354
8430,30.6,3.6501,13.0144,12.8345
8460,30.0,3.6501,12.9953,12.832
8490,29.8,3.65,12.9946,12.829
8520,29.8,3.65,12.9945,12.8279
8550,29.8,3.65,12.9948,12.8261
8580,29.9,3.6501,12.9986,12.826
8610,30.2,3.65,12.9969,12.8254
8640,30.4,3.65,12.9983,12.8249
8670,30.6,3.65,12.9953,12.8228
8700,30.3,3.6502,13.0035,12.82
8730,30.1,3.65,12.9952,12.8182
8760,29.9,3.65,12.9955,12.8171
8790,30.0,3.65,12.9966,12.816
8820,30.3,3.6501,12.9963,12.8159
8850,30.7,3.6501,13.0,12.8151
8880,30.8,3.6501,12.9993,12.8137
8910,30.6,3.6501,12.9968,12.8112
8940,30.3,3.6501,13.0004,12.8091
8970,30.2,3.65,13.0032,12.8073
9000,30.2,3.65,12.996,12.8056
9030,30.2,3.6502,13.0003,12.8053
9060,30.6,3.6501,12.9967,12.8045
9090,30.7,3.65,12.9996,12.8031
9120,30.7,3.6501,13.0008,12.8012
9150,30.4,3.6501,12.9967,12.7991
9180,30.3,3.6501,13.0026,12.7973
9210,30.2,3.6501,13.0008,12.7955
9240,30.1,3.65,13.0019,12.7944
9270,30.3,3.65,12.9984,12.7933
9300,30.5,3.6501,13.006,12.7925
9330,30.7,3.6501,13.0091,12.7918
9360,30.5,3.6502,13.0008,12.79
9390,30.4,3.65,12.9998,12.7875
9420,30.2,3.65,12.9962,12.7854
9450,30.1,3.6501,12.9974,12.7839
9480,29.9,3.6501,12.9956,12.7825
9510,30.2,3.65,12.9959,12.782
9540,30.6,3.6501,13.0117,12.7823
9570,31.0,3.65,12.9948,12.7808
9600,30.7,3.6501,12.996,12.7788
9630,30.4,3.6501,12.9943,12.7766
9660,30.3,3.6501,12.9965,12.7745
9690,30.1,3.6502,13.0017,12.7726
9720,30.1,3.6501,12.9961,12.7712
9750,30.3,3.6501,12.9969,12.7715
9780,30.6,3.65,12.9958,12.7706
9810,30.9,3.65,12.9974,12.7699
9840,31.2,3.65,13.0005,12.7685
9870,30.6,3.6501,12.9978,12.7653
9900,30.4,3.6501,12.9951,12.7636
9930,30.2,3.65,12.995,12.7614
9960,30.2,3.6501,12.9954,12.7598
9990,30.5,3.65,12.9979,12.7598
10020,30.8,3.65,12.9994,12.7595
10050,31.1,3.6501,13.0042,12.7591
10080,30.9,3.6501,12.9953,12.7555
10110,30.5,3.6501,13.0094,12.7531
10140,30.3,3.65,13.002,12.7514
10170,30.1,3.65,13.0004,12.7496
10200,30.1,3.65,13.0009,12.7488
10230,30.5,3.6501,12.9952,12.748
10260,30.8,3.65,12.9958,12.7475
10290,31.2,3.65,12.9957,12.7476
10320,31.3,3.6501,13.0003,12.7462
10350,30.9,3.6501,12.9983,12.7445
10380,31.1,3.6501,13.0023,12.7452
10410,31.4,3.65,12.9993,12.7478
10440,31.1,3.65,12.9957,12.7445
10470,30.9,3.65,12.9975,12.7424
10500,30.7,3.6501,12.9984,12.7414
10530,30.7,3.6501,12.9995,12.7392
10560,30.9,3.6501,12.9997,12.7388
10590,31.2,3.65,13.0057,12.7379
10620,31.3,3.6501,12.9972,12.735
10650,31.4,3.65,12.996,12.7336
10680,31.0,3.65,12.9984,12.731
10710,30.9,3.6502,13.0078,12.7288
10740,30.8,3.65,12.9964,12.7271
10770,30.8,3.65,12.9967,12.726
10800,30.8,3.6501,12.9967,12.7239
10830,31.0,3.6501,12.9977,12.7236
10860,31.0,3.65,12.9963,12.7223
10890,31.0,3.6501,12.9934,12.7195
10920,30.7,3.65,12.9979,12.7179
10950,30.4,3.6501,12.9961,12.7164
10980,30.4,3.65,12.9989,12.7142
11010,30.4,3.65,12.9973,12.7136
11040,30.5,3.6502,13.0011,12.7119
11070,30.9,3.65,12.9967,12.7111
11100,30.7,3.65,12.9981,12.709
11130,30.7,3.65,12.9958,12.7075
11160,30.4,3.65,12.9943,12.7046
11190,30.2,3.6501,12.9964,12.704
11220,30.1,3.6501,12.9973,12.7023
11250,30.1,3.6501,12.9993,12.7008
11280,30.4,3.65,13.007,12.7001
11310,30.7,3.65,13.0107,12.6983
11340,30.0,3.65,12.9941,12.6956
11370,30.0,3.6502,13.0,12.695
11400,29.7,3.6501,12.9957,12.6922
11430,29.5,3.6501,12.9942,12.6904
11460,29.5,3.6501,12.9995,12.689
11490,29.4,3.65,13.0084,12.6875
11520,29.8,3.6501,12.997,12.6871
11550,30.0,3.6501,12.9962,12.6856
11580,30.2,3.65,12.9934,12.6851
11610,30.1,3.65,12.9941,12.6827
11640,29.7,3.65,12.9938,12.6799
11670,29.6,3.65,13.0082,12.6792
11700,29.5,3.6502,13.0022,12.6767
11730,29.6,3.6501,12.9985,12.6759
11760,29.9,3.6501,12.9968,12.6754
11790,30.2,3.65,12.9933,12.6749
11820,30.5,3.6501,12.9932,12.6741
11850,30.3,3.65,12.9972,12.6713
11880,30.1,3.65,13.0033,12.6698
11910,29.9,3.6501,12.9961,12.6677
11940,29.8,3.6501,12.9994,12.6667
11970,30.0,3.65,12.9953,12.6649
12000,30.2,3.6501,12.996,12.6637
12030,30.5,3.6502,13.0035,12.6634
12060,30.8,3.6501,12.9962,12.6625
12090,30.4,3.65,12.9962,12.6595
12120,30.3,3.65,12.9959,12.6573
12150,30.3,3.6501,12.996,12.6557
12180,30.2,3.65,12.9944,12.6545
12210,30.3,3.65,12.9932,12.654
12240,30.4,3.6501,12.9943,12.6525
12270,30.8,3.6501,12.9971,12.652
12300,31.2,3.6501,12.994,12.6509
12330,30.7,3.6501,12.9925,12.6482
12360,30.6,3.6502,13.0003,12.6464
12390,30.5,3.65,12.9949,12.6449
12420,30.3,3.6501,12.9943,12.6433
12450,30.4,3.65,13.001,12.6429
12480,30.6,3.6501,12.9938,12.6418
12510,31.0,3.65,12.9932,12.6403
12540,30.2,3.6501,12.994,12.6366
12570,30.0,3.65,12.9942,12.6358
12600,29.9,3.6501,13.0044,12.6341
12630,29.8,3.65,12.9942,12.6318
12660,29.7,3.65,12.9953,12.6307
12690,30.0,3.6502,13.004,12.6307
12720,30.4,3.65,13.0016,12.6292
12750,30.4,3.65,12.995,12.6286
12780,30.2,3.65,12.9951,12.6257
12810,30.0,3.65,12.9947,12.6237
12840,29.8,3.65,12.9954,12.6227
12870,29.6,3.65,12.9963,12.621
12900,29.6,3.65,13.0114,12.6195
12930,29.9,3.6501,12.9939,12.6184
12960,30.0,3.6501,12.9925,12.6177
12990,30.3,3.6501,12.9938,12.6172
13020,30.5,3.6502,13.0005,12.6154
13050,30.1,3.6501,12.9943,12.613
13080,29.9,3.6501,13.0041,12.6116
13110,29.8,3.65,12.9966,12.6099
13140,29.8,3.65,12.9932,12.6087
13170,30.0,3.65,12.9961,12.608
13200,30.2,3.6501,12.9926,12.6068
13230,30.3,3.65,12.9948,12.6057
13260,30.2,3.6501,12.9945,12.6036
13290,30.0,3.65,12.9936,12.6014
13320,29.8,3.65,12.9932,12.5992
13350,29.6,3.6501,12.9999,12.5979
13380,29.5,3.6501,13.0008,12.5967
13410,29.9,3.6501,12.9931,12.5967
13440,30.1,3.6501,12.9974,12.5954
13470,30.1,3.65,12.9965,12.5948
13500,30.2,3.65,12.9974,12.593
13530,29.9,3.65,12.9969,12.591
13560,29.7,3.65,12.9952,12.5892
13590,29.6,3.6501,12.995,12.5878
13620,29.6,3.6501,12.9978,12.5867
13650,29.8,3.6501,12.9938,12.5862
13680,30.1,3.65,12.9933,12.5855
13710,30.4,3.6502,13.005,12.5836
13740,30.2,3.65,13.0001,12.5821
13770,30.0,3.6501,12.9967,12.5802
13800,29.8,3.65,12.9962,12.5788
13830,29.8,3.6501,12.9954,12.5773
13860,29.7,3.6501,13.0053,12.5755
13890,30.0,3.6501,13.0067,12.5748
13920,30.5,3.65,12.9973,12.5743
13950,29.9,3.65,12.9949,12.5717
13980,29.4,3.65,12.9969,12.5681
14010,29.2,3.6501,12.9956,12.5665
14040,29.0,3.6502,13.0089,12.5646
14070,28.8,3.6501,12.9937,12.5632
14100,28.7,3.6501,12.9947,12.5622
14130,28.8,3.6501,12.9961,12.5601
14160,28.7,3.65,12.9956,12.5593
14190,28.8,3.65,12.9957,12.5578
14220,28.5,3.65,13.0,12.5568
14250,28.4,3.6501,12.9938,12.5558
14280,28.4,3.6501,13.0001,12.554
14310,28.2,3.65,12.9938,12.5527
14340,28.2,3.65,12.9948,12.552
14370,28.3,3.6502,13.0002,12.551
14400,28.3,3.6501,12.9945,12.5499
14430,28.0,3.65,12.9951,12.5489
14460,27.9,3.65,12.9944,12.5471
14490,27.8,3.65,12.9969,12.5461
14520,27.6,3.65,12.9956,12.544
14550,27.4,3.6501,12.9937,12.5427
14580,27.4,3.65,12.9973,12.5418
14610,27.9,3.65,12.9986,12.5424
14640,28.3,3.65,12.9963,12.5406
14670,28.2,3.6501,12.995,12.5393
14700,27.7,3.6501,13.0057,12.5372
14730,27.6,3.65,12.9946,12.5357
14760,27.5,3.65,12.996,12.5351
14790,27.4,3.6501,12.9969,12.5333
14820,27.6,3.6501,12.9953,12.5332
14850,27.9,3.6501,12.9974,12.5325
14880,28.1,3.65,12.9934,12.5303
14910,28.5,3.65,12.9955,12.5306
14940,27.9,3.6501,12.9958,12.5275
14970,27.7,3.65,12.9944,12.5268
15000,27.5,3.6501,12.9935,12.5253
15030,27.6,3.6501,13.0023,12.5238
15060,27.8,3.65,12.9941,12.5234
15090,28.0,3.6501,12.9951,12.5227
15120,28.1,3.65,12.9955,12.5226
15150,28.3,3.65,13.0059,12.5219
15180,28.1,3.6501,12.9998,12.5198
15210,28.0,3.6501,12.9965,12.5181
15240,28.0,3.6501,12.9968,12.5176
15270,28.0,3.6501,12.9962,12.5158
15300,28.1,3.65,13.0,12.5154
15330,28.5,3.6501,12.9943,12.5145
15360,28.8,3.6501,13.0013,12.5137
15390,28.5,3.6501,12.994,12.5109
15420,28.1,3.65,12.9973,12.5095
15450,28.0,3.65,12.9966,12.5084
15480,28.1,3.65,12.9962,12.5073
15510,28.0,3.65,12.9947,12.5062
15540,28.2,3.6501,12.9949,12.506
15570,28.4,3.65,12.9966,12.5051
15600,28.7,3.6501,12.9976,12.5044
15630,28.9,3.6501,12.9991,12.5025
15660,28.5,3.6501,12.9963,12.5014
15690,28.5,3.6501,13.0015,12.4997
15720,28.4,3.6501,12.9931,12.4992
15750,28.4,3.65,12.9954,12.497
15780,28.6,3.6501,12.996,12.4972
15810,28.9,3.65,12.9969,12.4976
15840,29.1,3.65,12.9987,12.4961
15870,28.8,3.6501,12.9938,12.4936
15900,28.8,3.65,12.9963,12.4924
15930,28.7,3.65,12.9941,12.491
15960,28.7,3.65,12.9967,12.4893
15990,28.5,3.6501,12.9943,12.4883
16020,28.7,3.6501,13.0007,12.4887
16050,29.0,3.6501,12.9959,12.4878
16080,29.2,3.6501,12.9943,12.4868
16110,29.0,3.6501,12.9938,12.4861
16140,28.8,3.6501,13.0036,12.4837
16170,28.6,3.6501,13.0025,12.4818
16200,28.7,3.6501,12.9953,12.4811
16230,28.7,3.65,12.9952,12.4807
16260,28.9,3.6501,12.9947,12.4802
16290,29.1,3.65,12.9947,12.4784
16320,29.2,3.65,12.995,12.4772
16350,29.3,3.6501,13.0012,12.4751
16380,28.9,3.65,12.9945,12.473
16410,28.7,3.6501,12.9957,12.4717
16440,28.6,3.6501,12.9967,12.4707
16470,28.5,3.65,12.9958,12.4696
16500,28.8,3.6501,12.9961,12.4691
16530,29.1,3.65,12.9955,12.4686
16560,29.4,3.6501,12.9956,12.4678
16590,29.3,3.6501,12.9952,12.4661
16620,29.0,3.65,12.9955,12.4641
16650,28.7,3.6501,12.995,12.4622
16680,28.6,3.65,12.9995,12.4612
16710,28.5,3.6501,13.0003,12.4601
16740,28.8,3.6501,12.9938,12.4602
16770,29.1,3.6501,12.9944,12.4605
16800,29.3,3.6501,12.997,12.4594
16830,29.3,3.65,12.9961,12.4567
16860,28.7,3.65,12.9951,12.455
16890,28.6,3.6501,12.9963,12.4536
16920,28.5,3.6501,12.9983,12.4521
16950,28.5,3.65,12.9957,12.451
16980,28.8,3.65,12.9959,12.4504
17010,26.7,3.6501,12.995,12.4447
17040,25.6,3.6502,13.0001,12.4428
17070,25.1,3.65,12.9948,12.4401
17100,24.3,3.6501,12.9938,12.4385
17130,24.3,3.65,12.9952,12.4375
17160,24.2,3.65,12.9957,12.4361
17190,24.1,3.65,12.9957,12.4356
17220,24.1,3.6501,12.9953,12.4342
17250,24.4,3.6501,12.994,12.4341
17280,24.7,3.6501,12.9961,12.433
17310,24.1,3.65,12.9938,12.4311
17340,23.7,3.6501,12.9953,12.4292
17370,23.5,3.6501,13.0005,12.4285
17400,23.5,3.6501,13.0005,12.4281
17430,23.5,3.65,12.9942,12.427
17460,23.8,3.65,12.9954,12.4257
17490,24.1,3.65,13.0022,12.4272
17520,26.8,3.65,12.9994,12.428
17550,27.0,3.65,12.9976,12.4256
17580,26.7,3.6501,12.9955,12.4265
17610,27.0,3.6501,12.9999,12.4256
17640,27.2,3.6501,12.9957,12.4252
17670,27.3,3.65,12.9966,12.4247
17700,27.7,3.6501,13.002,12.4241
17730,27.9,3.6501,12.9942,12.4237
17760,27.9,3.65,12.9951,12.4222
17790,27.9,3.6501,12.9967,12.4194
17820,27.4,3.6501,12.9957,12.418
17850,27.2,3.65,12.9978,12.4158
17880,27.1,3.65,12.9973,12.4151
17910,27.2,3.65,12.994,12.4139
17940,27.5,3.6501,12.9951,12.4143
17970,27.9,3.65,12.995,12.4135
18000,27.8,3.6501,12.9943,12.4121
18030,27.7,3.6502,13.0012,12.411
18060,27.6,3.65,12.994,12.41
18090,27.5,3.65,12.9956,12.4081
18120,27.4,3.65,12.9975,12.4074
18150,27.5,3.6501,13.0033,12.4063
18180,27.8,3.65,12.9963,12.4059
18210,27.9,3.65,12.9973,12.4055
18240,28.0,3.65,12.9972,12.4035
18270,27.6,3.65,12.9963,12.4006
18300,24.1,3.65,12.9952,12.3978
18330,26.2,3.65,12.9954,12.3984
18360,26.8,3.6501,13.0006,12.3978
18390,27.0,3.6501,12.995,12.3974
18420,27.4,3.65,12.9939,12.398
18450,27.6,3.65,12.9962,12.3972
18480,27.8,3.65,12.9939,12.3965
18510,27.7,3.65,13.0029,12.3946
18540,27.4,3.6501,12.9972,12.393
18570,27.3,3.65,12.9962,12.3913
18600,27.1,3.65,12.9952,12.3909
18630,27.0,3.65,12.9942,12.3895
18660,27.6,3.65,12.9938,12.3901
18690,27.9,3.6501,13.0047,12.389
18720,28.2,3.65,12.9957,12.3886
18750,28.1,3.6501,12.9962,12.3872
18780,27.9,3.65,12.9968,12.385
18810,27.8,3.65,12.9949,12.3835
18840,27.7,3.6501,12.9957,12.3824
18870,27.7,3.6501,12.9978,12.3823
18900,28.0,3.6501,12.9963,12.3815
18930,28.5,3.6501,12.9983,12.3804
18960,28.7,3.6501,12.9951,12.38
18990,28.5,3.6501,13.0032,12.3783
19020,28.2,3.6501,13.0027,12.377
19050,28.2,3.65,12.997,12.3752
19080,28.1,3.6501,12.995,12.3741
19110,28.1,3.65,12.9954,12.3737
19140,28.4,3.65,12.9973,12.3331
19170,24.3,3.65,12.9973,12.3506
19200,26.6,3.6501,12.9952,12.3593
19230,26.8,3.65,12.9958,12.364
19260,26.9,3.6501,12.9969,12.3665
19290,26.8,3.6501,12.9965,12.3691
19320,26.9,3.6501,12.9978,12.3695
19350,26.7,3.6501,13.0,12.3695
19380,26.8,3.6501,12.9947,12.3693
19410,26.9,3.6501,12.9977,12.3638
19440,23.5,3.6501,12.9958,12.3585
19470,23.0,3.6501,12.9962,12.3586
19500,23.1,3.6501,12.9969,12.3641
19530,25.4,3.65,12.9961,12.364
19560,25.7,3.65,12.997,12.3636
19590,25.9,3.6501,12.9948,12.3624
19620,25.9,3.65,13.0013,12.3616
19650,26.2,3.65,12.9966,12.3607
19680,26.0,3.6502,13.0006,12.36
19710,26.0,3.65,12.9959,12.3591
19740,25.9,3.65,12.9951,12.3583
19770,25.9,3.65,12.9946,12.3568
19800,25.9,3.65,12.995,12.3561
19830,26.0,3.65,12.9946,12.3554
19860,26.0,3.6501,12.998,12.3554
19890,26.2,3.6501,12.9963,12.3547
19920,26.3,3.6501,12.9971,12.3529
19950,26.2,3.65,12.997,12.3526
19980,26.1,3.6501,12.9951,12.3515
20010,26.1,3.65,13.0019,12.3502
20040,26.0,3.6501,13.0,12.3495
20070,26.2,3.65,12.9961,12.3484
20100,26.8,3.65,12.9989,12.3475
20130,27.1,3.6501,12.9956,12.3463
20160,26.9,3.65,12.9962,12.3454
20190,26.8,3.65,13.0004,12.345
20220,26.5,3.65,12.9964,12.3445
20250,26.4,3.65,12.9968,12.3427
20280,26.3,3.6501,12.9957,12.3413
20310,26.4,3.65,12.9957,12.3401
20340,26.7,3.65,12.9942,12.3396
20370,27.0,3.6502,13.0005,12.3365
20400,26.6,3.6501,12.998,12.3386
20430,26.6,3.65,12.997,12.337
20460,26.8,3.65,12.9941,12.3359
20490,26.6,3.65,12.9979,12.3345
20520,26.5,3.65,12.9958,12.3331
20550,26.6,3.6501,12.9953,12.3328
20580,27.1,3.6501,12.9957,12.3316
20610,27.4,3.65,12.9955,12.3311
20640,27.4,3.65,12.9947,12.3298
20670,27.1,3.65,12.9932,12.3292
20700,27.0,3.6501,13.0002,12.3287
20730,26.9,3.65,13.0061,12.3276
20760,26.9,3.6501,12.9963,12.3264
20790,27.0,3.6501,12.9945,12.3253
20820,27.4,3.6501,12.9966,12.324
20850,27.6,3.6501,12.9932,12.323
20880,27.5,3.6501,12.9933,12.322
20910,27.3,3.6501,12.993,12.3216
20940,27.2,3.65,12.9947,12.3195
20970,27.2,3.65,12.9936,12.3191
21000,27.2,3.65,12.9929,12.318
21030,27.1,3.6501,12.9996,12.3169
21060,27.5,3.6501,13.0142,12.3161
21090,27.8,3.6501,12.9989,12.3149
21120,28.1,3.65,12.9922,12.3138
21150,27.6,3.65,12.9919,12.3135
21180,27.5,3.65,12.9948,12.3132
21210,27.5,3.65,12.9916,12.3121
21240,27.5,3.6501,12.9915,12.3106
21270,27.5,3.65,12.9952,12.3089
21300,27.6,3.6501,12.9948,12.3078
21330,27.3,3.6501,13.0006,12.3064
21360,27.3,3.6501,13.0,12.3051
21390,27.2,3.6501,12.9923,12.3041
21420,27.0,3.6501,12.993,12.3026
21450,26.9,3.6501,12.9922,12.3016
21480,26.8,3.6501,13.0129,12.3009
21510,26.9,3.65,12.9956,12.299
21540,27.2,3.65,12.9942,12.2976
21570,27.3,3.65,12.9929,12.297
21600,27.4,3.6501,12.9925,12.2966
21630,26.8,3.65,12.9957,12.295
21660,26.6,3.6501,12.995,12.2942
21690,26.7,3.6502,13.0013,12.2928
21720,26.6,3.6501,12.9937,12.2917
21750,26.6,3.6501,12.9934,12.2906
21780,26.9,3.65,12.9931,12.2892
21810,27.2,3.65,12.9923,12.2885
21840,27.2,3.6501,12.9952,12.2874
21870,26.7,3.65,12.9962,12.2864
21900,26.6,3.65,12.9939,12.2853
21930,26.5,3.65,12.9966,12.2843
21960,26.4,3.6501,12.9946,12.2833
21990,26.5,3.65,12.9934,12.2817
22020,26.8,3.6501,12.9998,12.2809
22050,27.1,3.6501,12.9963,12.2801
22080,26.8,3.6501,12.9963,12.2795
22110,26.7,3.6501,12.9945,12.2778
22140,26.6,3.65,13.0084,12.2766
22170,26.5,3.6501,12.9931,12.2755
22200,26.4,3.6501,12.9953,12.2741
22230,26.4,3.6501,12.9929,12.2737
22260,26.6,3.65,12.9951,12.2726
22290,26.7,3.6501,12.9947,12.2716
22320,26.7,3.65,12.9956,12.2708
22350,26.3,3.6501,12.9991,12.2694
22380,25.9,3.65,12.9927,12.2676
22410,25.9,3.6501,12.9945,12.2669
22440,25.9,3.6501,12.9953,12.2661
22470,25.7,3.6501,12.9947,12.265
22500,25.9,3.6501,12.9947,12.2643
22530,26.1,3.65,12.9945,12.2628
22560,26.2,3.65,12.9955,12.2619
22590,25.6,3.6501,12.9934,12.2603
22620,25.3,3.6501,12.9947,12.2596
22650,25.4,3.65,12.9952,12.2581
22680,25.3,3.6501,13.0027,12.2571
22710,25.3,3.65,12.9955,12.2563
22740,25.5,3.65,12.995,12.2562
22770,25.7,3.65,12.9958,12.2537
22800,25.5,3.65,12.9972,12.253
22830,25.4,3.65,12.9959,12.2524
22860,25.2,3.65,12.9931,12.2509
22890,25.2,3.6501,12.9958,12.2495
22920,25.2,3.65,12.9951,12.2485
22950,25.0,3.6501,12.9945,12.2477
22980,25.2,3.65,12.997,12.2467
23010,25.2,3.6501,13.007,12.2456
23040,25.2,3.6501,12.9946,12.2456
23070,25.1,3.65,12.9951,12.2437
23100,25.0,3.6501,12.995,12.243
23130,25.0,3.65,12.9964,12.2422
23160,24.8,3.65,12.9972,12.2411
23190,24.7,3.65,12.9944,12.2401
23220,24.8,3.65,12.9978,12.239
23250,25.1,3.65,12.9961,12.2378
23280,25.0,3.6501,12.997,12.2368
23310,24.9,3.65,12.9937,12.2365
23340,24.8,3.6501,13.0003,12.2354
23370,24.7,3.6501,13.003,12.234
23400,24.5,3.6501,12.9936,12.2329
23430,24.4,3.65,12.9954,12.2323
23460,24.6,3.65,12.9983,12.2314
23490,25.0,3.65,12.9945,12.2298
23520,24.9,3.65,12.9949,12.2295
23550,24.8,3.6501,12.9953,12.2287
23580,24.7,3.6501,12.996,12.2278
23610,24.6,3.65,12.9992,12.2271
23640,24.6,3.6501,13.0022,12.2264
23670,24.5,3.65,12.9942,12.2247
23700,24.7,3.6501,13.0033,12.2239
23730,24.9,3.6501,13.0103,12.223
23760,25.0,3.65,12.9954,12.2216
23790,24.9,3.6501,12.997,12.2206
23820,24.7,3.6501,12.9951,12.2201
23850,24.7,3.65,12.9989,12.2193
23880,24.5,3.65,12.9952,12.2187
23910,24.6,3.65,12.9987,12.2176
23940,24.8,3.65,12.9999,12.2168
23970,24.9,3.65,12.9999,12.2158
24000,25.1,3.6501,12.9966,12.2152
24030,24.9,3.6501,13.0003,12.2145
24060,24.8,3.6501,13.0087,12.212
24090,24.8,3.6501,12.9961,12.2109
24120,24.6,3.6501,13.0061,12.2094
24150,24.7,3.6501,13.0078,12.209
24180,24.7,3.6501,12.9969,12.2068
24210,25.0,3.65,13.0098,12.2057
24240,25.0,3.6501,12.9953,12.2057
24270,25.0,3.65,12.9933,12.2046
24300,24.7,3.6501,13.0009,12.2035
24330,24.7,3.6501,13.0001,12.2028
24360,24.7,3.6501,13.0042,12.2028
24390,24.7,3.65,13.0083,12.2015
24420,24.6,3.65,12.9965,12.2
24450,24.6,3.65,12.9975,12.1994
24480,24.7,3.6501,12.9931,12.1993
24510,24.8,3.65,13.0098,12.1978
24540,24.6,3.65,12.9966,12.1967
24570,24.4,3.65,12.993,12.196
24600,24.4,3.65,12.9956,12.1963
24630,24.6,3.65,13.0035,12.1951
24660,24.3,3.6501,12.9927,12.1926
24690,24.5,3.6501,13.0013,12.1919
24720,24.7,3.6501,12.9985,12.1912
24750,24.4,3.65,12.996,12.1909
24780,24.3,3.6501,12.9973,12.1903
24810,24.2,3.6501,12.9949,12.1897
24840,24.1,3.6501,12.9919,12.189
24870,24.1,3.6501,12.9934,12.1876
24900,24.1,3.65,13.0028,12.1861
24930,24.2,3.6501,12.9946,12.1849
24960,24.6,3.6501,12.9952,12.1842
24990,22.5,3.65,12.9955,12.184
25020,24.1,3.6501,13.0016,12.2839
25050,24.6,3.6501,12.992,12.1898
25080,24.3,3.6501,12.9958,12.1913
25110,24.4,3.65,12.9981,12.1907
25140,24.3,3.6501,12.9935,12.19
25170,24.3,3.6501,12.9969,12.1889
25200,24.2,3.6501,13.0054,12.1882
25230,24.2,3.65,13.0066,12.1856
25260,23.9,3.6501,12.9923,12.1854
25290,24.5,3.6501,12.9952,12.1846
25320,24.4,3.6501,13.0013,12.1854
25350,24.4,3.6501,13.0002,12.1846
25380,24.4,3.6501,12.9941,12.1832
25410,24.3,3.65,12.9964,12.1827
25440,24.4,3.65,12.9954,12.1815
25470,24.4,3.6501,12.9954,12.1804
25500,25.2,3.65,12.9953,12.18
25530,25.4,3.65,12.9959,12.1792
25560,25.1,3.6501,12.993,12.1786
25590,25.0,3.6501,12.9929,12.1779
25620,24.9,3.65,12.9918,12.1761
25650,24.8,3.65,12.9954,12.1773
25680,24.7,3.6501,13.0005,12.1766
25710,24.5,3.65,12.9931,12.1745
25740,24.3,3.6501,12.9939,12.1735
25770,24.6,3.6501,12.9929,12.173
25800,24.3,3.6501,12.9958,12.1724
25830,23.9,3.65,12.9949,12.1722
25860,24.0,3.6501,12.9934,12.1719
25890,24.0,3.6501,12.9934,12.1716
25920,23.9,3.65,12.9931,12.1712
25950,23.9,3.65,12.9947,12.1687
25980,23.9,3.6501,12.9918,12.1675
26010,24.1,3.6501,13.0009,12.1668
26040,24.1,3.6501,12.9932,12.1672
26070,23.9,3.65,12.9949,12.1669
26100,23.9,3.65,12.9931,12.1662
26130,23.8,3.65,12.9957,12.1651
26160,23.8,3.65,12.9945,12.1644
26190,23.9,3.6501,12.994,12.1628
26220,24.1,3.6501,12.9916,12.162
26250,24.2,3.6501,12.9919,12.1608
26280,24.1,3.6501,12.9925,12.1605
26310,24.0,3.6501,12.9929,12.1602
26340,23.9,3.6501,13.0027,12.1599
26370,23.9,3.6501,12.9922,12.1593
26400,23.7,3.6501,12.9936,12.1589
26430,23.8,3.65,13.0007,12.1577
26460,24.1,3.65,13.0057,12.1562
26490,24.3,3.65,12.9996,12.1551
26520,24.3,3.65,12.9924,12.1548
26550,24.0,3.6501,12.9931,12.1551
26580,24.0,3.6501,12.9922,12.1538
26610,24.1,3.6501,12.9921,12.153
26640,24.0,3.65,12.9958,12.1524
26670,24.1,3.65,12.9988,12.1513
26700,24.3,3.6501,13.0001,12.1512
26730,25.1,3.6501,13.0106,12.1493
26760,24.9,3.65,12.9959,12.149
26790,24.6,3.6501,12.9929,12.1476
26820,24.5,3.6501,12.9935,12.1476
26850,24.4,3.65,12.9941,12.1468
26880,24.4,3.65,12.9922,12.1465
26910,24.3,3.65,12.9934,12.145
26940,24.6,3.65,12.9921,12.1438
26970,25.0,3.65,12.9936,12.1431
27000,25.3,3.6501,12.993,12.1408
27030,24.7,3.6501,12.9994,12.1409
27060,24.6,3.65,12.9934,12.1424
27090,24.7,3.65,12.9962,12.1414
27120,24.6,3.6501,13.0107,12.1406
27150,24.6,3.6501,12.9949,12.1392
27180,24.9,3.6501,12.9927,12.1369
27210,25.1,3.65,13.0033,12.1358
27240,25.3,3.6501,12.9961,12.1347
27270,24.9,3.6501,12.9947,12.1348
27300,24.7,3.65,12.9939,12.1344
27330,24.6,3.6501,12.9949,12.1341
27360,24.5,3.6501,13.0,12.1338
27390,24.5,3.65,12.9937,12.1312
27420,25.1,3.65,12.9928,12.1301
27450,25.3,3.65,12.993,12.13
27480,25.3,3.6501,12.9948,12.1286
27510,24.7,3.6501,12.9928,12.1288
27540,24.4,3.6501,12.9929,12.1288
27570,24.2,3.65,12.9948,12.1285
27600,24.2,3.65,12.9937,12.1281
27630,24.1,3.6501,12.9933,12.1258
27660,24.8,3.6501,12.9959,12.1247
27690,25.0,3.6501,13.0042,12.124
27720,25.1,3.65,12.9977,12.1233
27750,24.6,3.65,12.995,12.1238
27780,24.2,3.6501,12.9924,12.124
27810,24.0,3.65,12.9953,12.1234
27840,24.0,3.6501,12.9926,12.1227
27870,23.9,3.6501,12.9959,12.1208
27900,24.6,3.65,12.9925,12.1189
27930,24.8,3.6501,12.9941,12.1185
27960,24.9,3.6501,12.993,12.1177
27990,24.4,3.6501,12.9955,12.1181
28020,24.1,3.6501,13.001,12.1174
28050,23.9,3.6501,12.9944,12.1171
28080,23.9,3.6501,12.9936,12.1165
28110,23.8,3.6501,12.9943,12.115
28140,24.3,3.6501,12.9983,12.113
28170,24.8,3.65,12.9962,12.1123
28200,25.0,3.65,12.9949,12.1113
28230,24.7,3.6501,12.9929,12.1117
28260,24.3,3.6501,12.9941,12.1124
28290,24.1,3.65,12.9965,12.111
28320,24.1,3.6501,12.9934,12.1107
28350,23.9,3.6501,13.0009,12.1095
28380,24.3,3.65,12.9946,12.1075
28410,24.8,3.65,12.9949,12.1064
28440,25.0,3.65,12.9984,12.1056
28470,24.7,3.6501,12.9939,12.1061
28500,24.3,3.65,12.9943,12.1055
28530,24.2,3.6501,12.995,12.1051
28560,24.1,3.6501,12.997,12.1045
28590,24.1,3.6501,12.9944,12.1034
28620,24.4,3.6501,12.9955,12.1011
28650,24.8,3.6501,12.9978,12.1007
28680,25.0,3.6501,13.0,12.0999
28710,24.9,3.65,12.9942,12.1004
28740,24.4,3.65,12.9952,12.1001
28770,24.3,3.6501,12.9939,12.0993
28800,24.2,3.65,12.9945,12.099
28830,24.1,3.65,12.9939,12.0984
28860,24.4,3.65,12.9969,12.096
28890,24.8,3.65,12.9949,12.0939
28920,25.1,3.6501,12.9938,12.0938
28950,25.0,3.65,12.9945,12.0938
28980,24.6,3.6501,12.9957,12.0931
29010,24.6,3.6501,13.0101,12.0928
29040,24.4,3.6501,12.9936,12.0928
29070,24.3,3.65,12.9936,12.0922
29100,24.5,3.65,12.9948,12.0894
29130,25.0,3.6501,12.997,12.0883
29160,25.3,3.6501,12.9982,12.0878
29190,25.4,3.65,12.9944,12.0872
29220,25.0,3.6501,12.9947,12.0869
29250,25.1,3.65,12.9954,12.0875
29280,25.0,3.65,12.9937,12.0863
29310,24.9,3.6501,12.994,12.0857
29340,25.0,3.6501,13.0062,12.085
29370,25.4,3.65,12.9976,12.0837
29400,25.7,3.6501,13.0003,12.0826
29430,25.6,3.6501,13.0063,12.0823
29460,25.4,3.6501,12.9939,12.0811
29490,25.4,3.65,12.9936,12.0801
29520,25.3,3.6501,12.9933,12.0793
29550,25.2,3.6501,12.9932,12.0783
29580,25.2,3.65,12.9931,12.0779
29610,25.5,3.6501,12.9931,12.0767
29640,25.8,3.65,12.9944,12.0762
29670,25.9,3.6501,13.0029,12.0759
29700,25.6,3.65,12.9934,12.0748
29730,25.5,3.65,12.9934,12.0735
29760,24.7,3.6501,12.9933,12.0724
29790,24.2,3.6501,12.9929,12.072
29820,23.7,3.65,12.993,12.0715
29850,23.9,3.6501,12.9933,12.0711
29880,23.7,3.65,12.993,12.07
29910,23.8,3.6501,12.9954,12.0691
29940,23.4,3.65,12.9941,12.0685
29970,23.7,3.65,12.9937,12.0677
30000,23.4,3.65,12.9992,12.0673
30030,23.5,3.6501,12.9993,12.0667
30060,23.5,3.65,12.9943,12.0663
30090,23.6,3.65,12.9937,12.0648
30120,23.6,3.65,12.9953,12.0637
30150,23.9,3.65,12.9938,12.0629
30180,23.7,3.65,12.9938,12.063
30210,23.4,3.6501,12.994,12.0624
30240,23.4,3.6501,12.9942,12.0616
30270,23.3,3.6501,12.992,12.0605
30300,23.3,3.65,12.9935,12.0598
30330,23.5,3.6501,12.9941,12.0593
30360,23.9,3.6501,12.9992,12.0573
30390,23.7,3.65,12.9954,12.0567
30420,23.6,3.6501,12.9942,12.0562
30450,23.6,3.6501,12.9947,12.0552
30480,23.7,3.65,12.9932,12.0545
30510,23.6,3.65,13.004,12.0538
30540,23.5,3.6501,13.0051,12.0524
30570,23.8,3.65,13.0048,12.052
30600,24.1,3.65,13.0038,12.0519
30630,24.5,3.65,13.0043,12.0505
30660,23.7,3.6501,13.0056,12.0497
30690,23.7,3.6501,13.0026,12.049
30720,23.6,3.6501,13.0068,12.0482
30750,23.8,3.65,13.0056,12.0478
30780,23.7,3.65,13.0033,12.0476
30810,23.3,3.65,13.0088,12.0465
30840,23.0,3.65,12.9948,12.0458
30870,23.1,3.6501,12.998,12.0453
30900,22.9,3.6501,12.9987,12.0444
30930,22.9,3.65,12.9972,12.044
30960,22.8,3.65,13.0008,12.0429
30990,22.8,3.65,12.9962,12.0419
31020,22.8,3.6501,12.9995,12.0416
31050,22.7,3.65,12.9982,12.0397
31080,22.9,3.65,12.9971,12.0392
31110,22.9,3.65,12.9948,12.0386
31140,22.7,3.6501,12.995,12.038
31170,22.6,3.6501,13.0032,12.0372
31200,22.5,3.65,13.0061,12.0366
31230,22.5,3.65,13.0079,12.0363
31260,22.3,3.6501,13.0029,12.0361
31290,22.1,3.6501,13.0069,12.0351
31320,22.1,3.65,13.0079,12.0342
31350,21.8,3.6501,13.0091,12.0334
31380,21.5,3.6501,13.0061,12.0342
31410,21.2,3.65,13.0037,12.0338
31440,21.2,3.65,12.9968,12.0323
31470,20.9,3.65,12.9942,12.0318
31500,20.5,3.65,12.9963,12.0315
31530,20.4,3.65,12.9937,12.0308
31560,20.3,3.65,12.9949,12.0299
31590,20.8,3.6501,12.9956,12.0283
31620,20.8,3.65,12.9962,12.0278
31650,20.7,3.6501,12.9932,12.0274
31680,20.7,3.6501,13.0057,12.0267
31710,20.5,3.65,12.9943,12.026
31740,20.6,3.6501,12.9954,12.0252
31770,20.5,3.65,12.9941,12.0248
31800,20.7,3.6501,12.996,12.024
31830,20.6,3.6501,13.0004,12.0229
31860,20.6,3.6501,12.996,12.0218
31890,20.5,3.65,12.9954,12.0223
31920,20.5,3.6501,12.9949,12.0213
31950,20.4,3.65,12.9952,12.021
31980,20.3,3.6501,12.9969,12.0203
32010,20.2,3.6501,13.0074,12.0199
32040,20.4,3.6501,12.9939,12.0193
32070,20.6,3.65,12.9953,12.017
32100,20.8,3.6501,12.9947,12.017
32130,20.6,3.65,12.9943,12.0164
32160,20.6,3.6501,12.9976,12.0161
32190,20.6,3.65,12.9935,12.0152
32220,20.6,3.6501,12.9935,12.0146
32250,20.1,3.6501,12.9942,12.0145
32280,19.5,3.6501,12.995,12.0151
32310,19.1,3.65,12.9938,12.0142
32340,19.2,3.6501,13.0061,12.0128
32370,19.5,3.6501,12.9952,12.0128
32400,19.0,3.65,12.9962,12.0122
32430,19.1,3.6501,12.9971,12.0119
32460,19.1,3.65,12.9945,12.0108
32490,18.8,3.65,12.9945,12.0098
32520,18.9,3.65,12.9935,12.0097
32550,18.5,3.65,12.9959,12.0102
32580,18.8,3.6501,12.9962,12.009
32610,18.9,3.65,12.9962,12.008
32640,18.8,3.65,12.9966,12.0063
32670,18.8,3.6501,13.0054,12.0059
32700,18.6,3.65,13.0003,12.0061
32730,18.2,3.6501,12.9977,12.0066
32760,18.4,3.65,12.995,12.0056
32790,19.1,3.65,12.9939,12.0043
32820,19.2,3.65,12.9996,11.9968
32850,18.9,3.65,12.9956,12.0007
32880,18.9,3.65,12.9945,12.0012
32910,18.7,3.65,13.0001,12.0009
32940,18.7,3.6501,12.9954,12.0009
32970,18.9,3.65,12.9953,11.9996
33000,19.1,3.6501,13.0074,11.9988
33030,19.5,3.6501,12.9954,11.9975
33060,19.5,3.6501,12.9951,11.9973
33090,19.2,3.6501,12.9944,11.9967
33120,19.1,3.65,12.9943,11.9967
33150,19.1,3.6501,12.9956,11.996
33180,19.0,3.65,12.9965,11.9953
33210,19.1,3.65,12.9947,11.9941
33240,19.4,3.6501,12.9992,11.9937
33270,19.6,3.65,12.9962,11.9922
33300,19.8,3.65,12.9946,11.9914
33330,19.5,3.65,12.9991,11.9918
33360,19.8,3.65,13.0085,11.9923
33390,19.1,3.6501,13.0095,11.9908
33420,19.7,3.65,12.9971,11.9906
33450,19.1,3.6501,13.0,11.9901
33480,20.2,3.65,12.9957,11.9878
33510,20.4,3.6501,12.9998,11.9862
33540,20.4,3.6501,13.0047,11.9855
33570,19.6,3.6501,12.9985,11.9866
33600,20.2,3.65,12.9967,11.9834
33630,19.5,3.65,12.9975,11.9862
33660,20.2,3.6501,12.9944,11.9831
33690,19.7,3.6501,12.995,11.9839
33720,20.3,3.6501,12.9995,11.982
33750,20.8,3.6501,12.9956,11.9815
33780,21.4,3.65,12.9969,11.9796
33810,20.5,3.6501,12.9971,11.9798
33840,20.6,3.6501,12.9962,11.9783
33870,20.8,3.6501,12.9946,11.9782
33900,20.8,3.6501,12.9952,11.9779
33930,20.7,3.65,12.9949,11.9775
33960,20.8,3.65,12.9981,11.9763
33990,21.6,3.65,12.995,11.9744
34020,22.2,3.65,12.9964,11.9726
34050,21.3,3.6501,12.9992,11.973
34080,21.9,3.6501,12.9949,11.9727
34110,20.5,3.65,12.9991,11.9738
34140,20.2,3.6501,12.9976,11.9739
34170,20.1,3.65,12.9987,11.9732
34200,20.1,3.65,12.9966,11.973
34230,20.8,3.65,12.9958,11.9707
34260,21.1,3.65,12.995,11.9697
34290,20.4,3.6501,12.9967,11.9701
34320,20.3,3.65,12.995,11.9697
34350,20.7,3.65,12.9972,11.9685
34380,20.6,3.6502,13.0015,11.9677
34410,20.6,3.6501,13.0027,11.9674
34440,20.4,3.65,12.9989,11.967
34470,20.7,3.6501,12.9946,11.9657
34500,20.9,3.65,12.9961,11.965
34530,20.8,3.65,12.9949,11.9637
34560,20.8,3.65,12.996,11.9641
34590,20.5,3.6501,12.9951,11.9638
34620,20.4,3.6501,12.9951,11.9634
34650,20.4,3.6501,12.9971,11.9628
34680,20.4,3.65,12.9951,11.9623
34710,21.0,3.6502,12.9999,11.9605
34740,21.2,3.65,12.9961,11.9616
34770,21.3,3.65,12.9968,11.9592
34800,20.8,3.65,12.9957,11.9589
34830,20.6,3.65,12.9977,11.9587
34860,20.4,3.65,12.9999,11.9585
34890,20.4,3.6501,12.9945,11.9577
34920,20.2,3.6501,12.9986,11.9579
34950,20.5,3.6501,12.996,11.9555
34980,20.8,3.65,12.9968,11.9552
35010,20.5,3.65,12.9938,11.9542
35040,20.4,3.6501,12.9999,11.954
35070,20.4,3.65,12.9938,11.9542
35100,19.7,3.6502,12.9961,11.9543
35130,19.7,3.6501,12.9945,11.9537
35160,19.3,3.65,13.0015,11.9533
35190,19.8,3.65,12.9957,11.9516
35220,20.4,3.65,12.9945,11.9503
35250,20.7,3.65,12.996,11.9489
35280,20.4,3.6501,12.9971,11.9487
35310,20.3,3.6501,12.995,11.9486
35340,20.2,3.6501,12.9944,11.9479
35370,20.2,3.6501,13.0001,11.9471
35400,20.1,3.6501,12.9954,11.9475
35430,20.0,3.65,12.9947,11.9459
35460,20.6,3.65,12.9959,11.9447
35490,20.9,3.6501,12.9966,11.9451
35520,20.7,3.6501,12.9947,11.9441
35550,20.7,3.65,12.995,11.9432
35580,20.4,3.65,12.9981,11.9429
35610,20.1,3.65,12.9962,11.9422
35640,19.8,3.6501,12.9957,11.942
35670,19.5,3.6501,12.9963,11.9423
35700,19.8,3.6501,13.0058,11.9415
35730,20.0,3.65,12.9974,11.9395
35760,19.7,3.6501,12.996,11.9407
35790,18.7,3.6501,12.9971,11.9414
35820,19.1,3.65,12.9954,11.9399
35850,19.1,3.65,12.9946,11.9384
35880,18.9,3.65,12.9949,11.9385
35910,18.8,3.6501,13.0044,11.9378
35940,18.8,3.65,12.9959,11.937
35970,20.5,3.65,12.995,11.9343
36000,24.0,3.6501,12.9954,11.9291
36030,23.9,3.6501,13.0003,11.9306
36060,20.5,3.6501,12.996,11.9319
36090,20.2,3.65,12.9949,11.9316
36120,20.0,3.65,12.9953,11.9313
36150,19.9,3.65,12.996,11.9305
36180,20.8,3.6501,13.0038,11.928
36210,22.1,3.65,12.9978,11.9234
36240,24.3,3.65,12.9956,11.9242
36270,22.2,3.65,12.9944,11.9238
36300,22.0,3.65,12.9948,11.9251
36330,21.0,3.6501,12.9945,11.9245
36360,20.7,3.6501,13.0003,11.9245
36390,20.6,3.65,12.9946,11.9237
36420,20.7,3.65,12.9952,11.9229
36450,20.9,3.6501,12.9953,11.9224
36480,21.1,3.6501,12.9962,11.922
36510,20.9,3.65,12.9946,11.9214
36540,20.6,3.6501,12.9945,11.921
36570,20.5,3.6501,12.9945,11.9207
36600,20.2,3.6501,12.9969,11.9201
36630,19.9,3.6501,12.997,11.92
36660,21.8,3.6501,12.9948,11.9183
36690,21.9,3.65,13.011,11.9158
36720,21.1,3.6501,13.0036,11.9153
36750,20.9,3.6501,12.9978,11.915
36780,20.5,3.65,12.9975,11.9157
36810,20.4,3.6501,12.9957,11.9151
36840,20.2,3.65,12.9963,11.9155
