Repository: sjtu-chan-joey/Battery-Timer

# Battery-Timer: A Foundation Model for Battery Discharge Capacity Degradation Forecasting
Battery-Timer is a domain-adapted time series foundation model tailored for lithium-ion battery capacity degradation prediction. Built upon the Transformer-based Timer architecture developed by Tsinghua University, Battery-Timer is fine-tuned using approximately 10GB of publicly available battery degradation datasets to encourage a degradation-aware representation learning. This enables the model to generalize well across varying battery chemistries, operational scenarios, and degradation profiles. Extensive validation on the in-house CycleLife-SJTUIE dataset demonstrates that Battery-Timer not only surpasses the performance of its untuned counterpart but also exhibits strong zero-shot learning (ZSL) capabilities across both constant current (CC) and constant current-constant voltage (CCCV) charging conditions. Despite its large parameter size, Battery-Timer serves as a powerful teacher model in the proposed knowledge distillation framework, significantly improving the generalization ability of lightweight expert models while preserving low computational costs.

## Overview

## Dataset

### SJTUIE-cyclelife
📦 CycleLife-SJTUIE Dataset

The **CycleLife-SJTUIE** dataset contains real-world battery degradation data collected from eight lithium-ion cells manufactured by **Gotion High Tech Co., Ltd.** This dataset is designed to support battery health prediction research, especially under different charging strategies and temperature conditions.

---

 🔋 Battery Specifications

| Attribute         | Value        |
|------------------|--------------|
| Product Name      | IFR32135     |
| Rated Capacity    | 13Ah         |
| Normal Voltage    | 3.2V         |
| Shape             | Cylindrical  |
| Cathode           | LiFePO₄      |
| Anode             | Graphite     |
| Voltage Range     | 2.0V – 3.65V |

---

 🧪 Experimental Setup

- Tests conducted **indoors** without active temperature control.
- Each cell mounted in a **Neware A708-4B-J-30A** fixture.
- Charging/discharging handled by **Neware CTE-4008D-5V30A** battery tester.
- Data/control managed by **Neware CT-ZWJ-4 ST-1U** unit.
- **Surface temperature** monitored using thermocouples + **Jinko JK5000-24**.
- **Ambient temperature** recorded via **Huahanwei TH42W-EX** thermometer.

---

⚙️ Charging Profiles

- **Cells #1–4**: Constant Current (**CC**) charging  
- **Cells #5–8**: Constant Current + Constant Voltage (**CCCV**) charging

---

🔁 Test Cycle Procedure

Each battery cell undergoes repeated degradation cycles until its capacity falls below 80% of its rated capacity. The cycle is as follows:

1. Discharge the cell completely.
2. Repeat:
    - **CC profile**: Charge at 1C (13A) until voltage reaches **3.9V**.
    - **CCCV profile**: Charge at 1C (13A) to **3.65V**, then hold at 3.65V until current drops below **0.65A (0.05C)**.
    - Rest for **30 minutes**.
    - Discharge at 1C (13A) until voltage drops to **2.0V**.
    - Rest for **30 minutes**.
3. Stop when capacity / rated capacity < 0.8.

---

Please cite the dataset and associated papers when using this data in your research.

### Open-source battery capacity degradation dataset for fine-tuning

```
@article{severson2019data,
  title={Data-driven prediction of battery cycle life before capacity degradation},
  author={Severson, Kristen A and Attia, Peter M and Jin, Norman and Perkins, Nicholas and Jiang, Benben and Yang, Zi and Chen, Michael H and Aykol, Muratahan and Herring, Patrick K and Fraggedakis, Dimitrios and others},
  journal={Nature Energy},
  volume={4},
  number={5},
  pages={383--391},
  year={2019},
  publisher={Nature Publishing Group UK London}
}

@misc{calce_battery_data,
  title        = {CALCE Battery Data Sets},
  author       = {Center for Advanced Life Cycle Engineering (CALCE)},
  year         = {2024},
  howpublished = {\url{https://calce.umd.edu/battery-data}},
  note         = {Accessed: 2025-04-29}
}

@article{preger2020degradation,
  title={Degradation of commercial lithium-ion cells as a function of chemistry and cycling conditions},
  author={Preger, Yuliya and Barkholtz, Heather M and Fresquez, Armando and Campbell, Daniel L and Juba, Benjamin W and Rom{\`a}n-Kustas, Jessica and Ferreira, Summer R and Chalamala, Babu},
  journal={Journal of The Electrochemical Society},
  volume={167},
  number={12},
  pages={120532},
  year={2020},
  publisher={IOP Publishing}
}

@article{wang2023large,
  title={Large-scale field data-based battery aging prediction driven by statistical features and machine learning},
  author={Wang, Qiushi and Wang, Zhenpo and Liu, Peng and Zhang, Lei and Sauer, Dirk Uwe and Li, Weihan},
  journal={Cell Reports Physical Science},
  volume={4},
  number={12},
  year={2023},
  publisher={Elsevier}
}
```

File: dataloader/dataset/CC/Cell2.csv (part 1 of 2)
Cycle,Tem,电压(V),电流(A),放电容量(Ah)
0,31.1,3.9,13.0,13.1796
30,31.4,3.9001,12.9965,13.1118
60,31.1,3.9001,12.9971,13.0486
90,30.9,3.9002,12.9954,13.0252
120,30.7,3.9001,12.9982,13.0148
150,30.7,3.9,12.9949,13.0002
180,30.7,3.9,13.0093,12.9546
210,31.0,3.9,12.9974,12.9503
240,31.4,3.9001,12.995,12.9461
270,31.5,3.9001,12.9968,12.9499
300,31.3,3.9001,12.9953,12.9541
330,31.0,3.9001,12.9958,12.9309
360,30.9,3.9,12.9951,12.9243
390,30.8,3.9,13.0135,12.9071
420,30.8,3.9001,13.0019,12.9013
450,30.8,3.9002,12.9952,12.8879
480,31.0,3.9002,12.9946,12.8861
510,31.1,3.9001,12.9947,12.8839
540,31.1,3.9002,13.0009,12.8853
570,30.8,3.9002,12.995,12.8814
600,30.6,3.9002,12.9997,12.8745
630,30.4,3.9001,12.9949,12.8882
660,30.4,3.9,13.0007,12.8751
690,30.4,3.9001,12.995,12.8669
720,30.7,3.9001,12.9967,12.8591
750,31.0,3.9002,12.998,12.8547
780,30.5,3.9002,12.9947,12.8579
810,30.6,3.9,12.9958,12.8417
840,30.3,3.9,12.9948,12.8347
870,30.1,3.9002,12.9958,12.835
900,30.1,3.9,12.9952,12.827
930,30.1,3.9002,13.0013,12.8277
960,30.4,3.9,12.995,12.8104
990,30.7,3.9,12.9948,12.8
1020,30.1,3.9001,12.9948,12.8181
1050,30.2,3.9,12.997,12.7816
1080,29.7,3.9002,12.9949,12.7957
1110,29.6,3.9002,13.0071,12.7773
1140,29.5,3.9002,12.9947,12.7662
1170,29.4,3.9001,12.9951,12.7797
1200,29.7,3.9,12.9949,12.7649
1230,30.0,3.9,13.0017,12.7707
1260,30.1,3.9,12.9951,12.7533
1290,30.3,3.9,13.0079,12.7435
1320,29.9,3.9002,12.9949,12.7376
1350,29.6,3.9001,13.0076,12.7365
1380,29.6,3.9001,13.0082,12.7373
1410,29.4,3.9001,12.9951,12.7499
1440,29.7,3.9001,12.9952,12.7672
1470,30.0,3.9002,13.0087,12.8481
1500,30.2,3.9,12.9952,12.7387
1530,30.5,3.9001,13.0116,12.7311
1560,30.4,3.9002,12.9951,12.7338
1590,30.0,3.9001,12.9949,12.7291
1620,29.9,3.9,12.9946,12.7252
1650,29.8,3.9001,12.9946,12.732
1680,29.8,3.9002,13.0132,12.7248
1710,30.2,3.9,13.0047,12.7122
1740,30.3,3.9001,12.9949,12.7035
1770,30.7,3.9001,13.004,12.6988
1800,30.9,3.9002,12.9951,12.696
1830,30.4,3.9001,13.0144,12.7006
1860,30.2,3.9,13.0041,12.7313
1890,30.2,3.9001,12.9951,12.6951
1920,30.1,3.9,13.0005,12.6907
1950,30.3,3.9,12.9948,12.6813
1980,30.5,3.9002,12.9986,12.6779
2010,30.8,3.9001,13.0031,12.675
2040,31.1,3.9,12.9977,12.6736
2070,30.7,3.9001,12.9951,12.6694
2100,30.6,3.9,12.9953,12.6651
2130,30.5,3.9001,13.005,12.6615
2160,30.4,3.9002,12.9943,12.6568
2190,30.4,3.9001,13.0089,12.6507
2220,30.5,3.9001,12.9951,12.6534
2250,30.8,3.9002,12.9941,12.6381
2280,30.4,3.9002,12.9941,12.6306
2310,30.1,3.9001,12.9948,12.6251
2340,30.0,3.9001,12.9943,12.6212
2370,29.8,3.9001,12.9981,12.6146
2400,29.7,3.9001,12.9943,12.6103
2430,29.7,3.9,13.0013,12.618
2460,30.1,3.9002,12.9943,12.6624
2490,30.4,3.9002,12.9944,12.6093
2520,30.4,3.9001,12.9993,12.5959
2550,30.1,3.9,12.9947,12.5991
2580,29.9,3.9002,12.9945,12.593
2610,29.8,3.9002,13.0005,12.5854
2640,29.6,3.9003,12.9945,12.5826
2670,29.5,3.9002,13.0128,12.5786
2700,29.8,3.9,12.9972,12.5796
2730,30.0,3.9003,12.9948,12.5685
2760,30.4,3.9001,12.9946,12.5649
2790,30.6,3.9001,13.0014,12.5623
2820,30.2,3.9001,12.9943,12.6508
2850,30.0,3.9001,12.996,12.5866
2880,29.9,3.9002,12.9979,12.5577
2910,29.9,3.9002,12.9945,12.5494
2940,29.9,3.9,12.9943,12.5408
2970,30.1,3.9002,12.998,12.5368
3000,30.3,3.9,12.9945,12.5343
3030,30.4,3.9,12.9969,12.535
3060,30.1,3.9001,12.9945,12.5555
3090,29.9,3.9002,12.9942,12.532
3120,29.7,3.9,12.9945,12.5319
3150,29.6,3.9002,13.0085,12.5244
3180,29.5,3.9001,12.9947,12.5204
3210,29.9,3.9001,12.9947,12.5215
3240,30.2,3.9,13.0014,12.516
3270,30.1,3.9002,12.9942,12.5156
3300,30.4,3.9001,13.0054,12.5188
3330,30.0,3.9001,12.9941,12.5394
3360,29.8,3.9001,13.0007,12.5047
3390,29.7,3.9001,13.0053,12.5012
3420,29.6,3.9001,12.9942,12.498
3450,29.8,3.9001,12.9972,12.4944
3480,30.0,3.9001,12.9941,12.4933
3510,30.3,3.9,12.9944,12.4913
3540,30.4,3.9002,13.0034,12.489
3570,30.0,3.9001,12.9938,12.4804
3600,29.9,3.9001,12.9938,12.4767
3630,29.8,3.9001,12.994,12.4735
3660,29.8,3.9001,12.9967,12.4697
3690,29.7,3.9001,12.9985,12.4822
3720,30.0,3.9001,12.9976,12.466
3750,30.5,3.9001,12.9944,12.467
3780,30.0,3.9002,13.0052,12.4598
3810,29.5,3.9,12.9939,12.4579
3840,29.3,3.9,12.9942,12.4556
3870,29.1,3.9001,12.9945,12.4538
3900,28.9,3.9002,13.0081,12.45
3930,28.7,3.9001,12.9976,12.4468
3960,28.9,3.9001,12.994,12.4479
3990,28.6,3.9,12.9939,12.4425
4020,28.7,3.9002,12.9939,12.4425
4050,28.6,3.9,13.0022,12.4512
4080,28.5,3.9001,12.9935,12.4392
4110,28.4,3.9002,12.9931,12.4479
4140,28.3,3.9001,12.9932,12.4592
4170,28.2,3.9001,12.9932,12.4306
4200,28.2,3.9,12.993,12.4309
4230,28.2,3.9,12.9929,12.4308
4260,28.1,3.9002,12.9928,12.4218
4290,28.0,3.9001,13.0106,12.4191
4320,27.9,3.9001,13.005,12.4206
4350,27.8,3.9001,13.0047,12.4231
4380,27.6,3.9001,13.0091,12.4121
4410,27.4,3.9,13.0102,12.4092
4440,27.4,3.9001,13.004,12.4057
4470,27.8,3.9001,13.006,12.4024
4500,28.1,3.9002,13.0136,12.4011
4530,28.3,3.9,12.9931,12.3992
4560,27.6,3.9002,12.9931,12.3977
4590,27.7,3.9001,12.9929,12.4143
4620,27.6,3.9001,12.9928,12.3958
4650,27.5,3.9002,12.993,12.3894
4680,27.4,3.9002,12.9995,12.388
4710,27.7,3.9001,12.9982,12.3843
4740,27.9,3.9001,13.0098,12.3821
4770,28.0,3.9001,13.0108,12.3824
4800,28.5,3.9001,12.9994,12.3809
4830,28.0,3.9,12.9988,12.3831
4860,27.7,3.9001,12.9998,12.381
4890,27.5,3.9002,13.001,12.3735
4920,27.5,3.9001,13.0075,12.3682
4950,27.6,3.9002,13.0051,12.3674
4980,27.9,3.9001,12.9929,12.3629
5010,28.0,3.9002,12.9931,12.3658
5040,28.3,3.9001,12.998,12.364
5070,28.3,3.9001,12.9929,12.36
5100,28.0,3.9,12.9927,12.3557
5130,27.9,3.9001,12.9923,12.3514
5160,27.9,3.9,12.9918,12.3489
5190,27.9,3.9002,13.0124,12.3463
5220,28.0,3.9001,12.9924,12.3441
5250,28.4,3.9001,12.9921,12.3429
5280,28.8,3.9001,12.9967,12.3406
5310,28.5,3.9001,12.9916,12.3393
5340,28.2,3.9002,12.992,12.337
5370,28.0,3.9001,12.9979,12.3364
5400,28.0,3.9002,13.0043,12.3336
5430,27.9,3.9002,13.0,12.3301
5460,28.0,3.9,12.9918,12.3284
5490,28.3,3.9002,12.992,12.3378
5520,28.6,3.9002,12.9924,12.3264
5550,28.7,3.9002,12.9954,12.3253
5580,28.7,3.9001,13.0125,12.3238
5610,28.5,3.9,12.9962,12.3206
5640,28.4,3.9002,12.9972,12.3181
5670,28.3,3.9002,12.9919,12.3154
5700,28.4,3.9001,12.9976,12.3131
5730,28.6,3.9001,12.9963,12.3099
5760,28.9,3.9002,12.9923,12.3106
5790,29.1,3.9002,13.0057,12.3077
5820,28.9,3.9,12.9921,12.3068
5850,28.7,3.9002,12.9918,12.3033
5880,28.6,3.9002,12.9939,12.3008
5910,28.5,3.9002,13.0098,12.2976
5940,28.5,3.9001,12.992,12.2968
5970,28.6,3.9001,12.992,12.3005
6000,28.8,3.9,13.003,12.2947
6030,29.1,3.9,12.9977,12.2932
6060,29.1,3.9001,12.9923,12.2924
6090,28.9,3.9001,12.9923,12.2916
6120,28.7,3.9,12.9927,12.2896
6150,28.5,3.9001,12.9987,12.2852
6180,28.5,3.9001,12.9921,12.2835
6210,28.5,3.9001,12.9924,12.282
6240,28.9,3.9002,12.999,12.2796
6270,29.1,3.9002,13.0137,12.2793
6300,29.2,3.9,13.0,12.2911
6330,29.3,3.9002,12.9973,12.2784
6360,28.9,3.9001,12.9985,12.276
6390,28.7,3.9001,12.9987,12.2724
6420,28.6,3.9,12.993,12.2728
6450,28.6,3.9,12.9925,12.2667
6480,28.6,3.9001,12.993,12.2686
6510,28.9,3.9001,12.9922,12.2656
6540,29.3,3.9002,12.9991,12.27
6570,29.4,3.9002,13.004,12.2635
6600,29.2,3.9001,13.0014,12.2609
6630,28.8,3.9003,12.9996,12.2583
6660,28.6,3.9001,12.9931,12.2555
6690,28.6,3.9001,12.9966,12.2537
6720,28.5,3.9,12.9977,12.2526
6750,28.8,3.9002,12.9927,12.2518
6780,29.1,3.9002,12.9924,12.2503
6810,29.3,3.9001,12.9927,12.2497
6840,29.3,3.9002,12.9932,12.2489
6870,28.9,3.9001,12.9994,12.2471
6900,28.7,3.9,12.993,12.2431
6930,28.6,3.9002,12.9929,12.3218
6960,28.5,3.9002,12.994,12.264
6990,28.5,3.9002,12.9936,12.2528
7020,28.9,3.9003,12.9932,12.2383
7050,26.0,3.9,12.9978,12.2369
7080,25.3,3.9,12.9934,12.2347
7110,24.8,3.9002,12.9932,12.2311
7140,24.5,3.9,12.9937,12.2269
7170,24.4,3.9001,12.9986,12.2248
7200,24.2,3.9002,12.9966,12.2222
7230,24.1,3.9002,12.9976,12.2205
7260,24.2,3.9001,12.9936,12.2233
7290,24.5,3.9002,12.9931,12.2208
7320,24.6,3.9003,12.9937,12.219
7350,24.5,3.9002,12.9928,12.216
7380,23.9,3.9001,13.0126,12.2131
7410,23.7,3.9002,12.9931,12.2112
7440,23.6,3.9002,12.9932,12.2109
7470,23.7,3.9,12.9932,12.2081
7500,23.6,3.9002,12.9934,12.2062
7530,23.9,3.9002,12.993,12.2055
7560,25.5,3.9002,12.9933,12.2084
7590,26.8,3.9001,12.9932,12.2055
7620,27.0,3.9001,12.9929,12.2053
7650,26.7,3.9002,12.993,12.2009
7680,27.1,3.9,12.9929,12.1973
7710,27.3,3.9,12.9977,12.1955
7740,27.4,3.9001,12.993,12.1934
7770,27.6,3.9001,12.9936,12.1923
7800,27.9,3.9002,12.9932,12.1914
7830,27.9,3.9,12.9936,12.1921
7860,28.0,3.9,12.9932,12.19
7890,27.6,3.9002,12.9931,12.1865
7920,27.3,3.9001,12.9933,12.1825
7950,27.3,3.9001,12.9932,12.1815
7980,27.2,3.9002,12.9932,12.1804
8010,27.3,3.9003,12.9932,12.1793
8040,27.5,3.9001,13.007,12.1793
8070,27.9,3.9,12.9938,12.179
8100,27.8,3.9003,13.0135,12.1775
8130,27.8,3.9002,13.006,12.1748
8160,27.7,3.9002,12.993,12.1711
8190,27.5,3.9001,12.9929,12.1697
8220,27.5,3.9001,13.013,12.1682
8250,27.5,3.9001,12.9931,12.1806
8280,27.6,3.9003,12.9926,12.1682
8310,27.7,3.9002,12.9932,12.1721
8340,28.1,3.9002,12.9929,12.1678
8370,27.5,3.9001,12.9975,12.1649
8400,27.6,3.9001,12.9933,12.1609
8430,23.8,3.9001,12.9939,12.1581
8460,26.5,3.9,12.9925,12.157
8490,26.8,3.9,12.9924,12.157
8520,27.0,3.9001,12.9965,12.1591
8550,27.3,3.9001,13.0067,12.1551
8580,27.6,3.9001,12.9924,12.1554
8610,27.8,3.9,12.9927,12.1579
8640,27.6,3.9001,12.9929,12.1565
8670,27.4,3.9002,12.9928,12.1461
8700,27.1,3.9001,12.9981,12.1489
8730,27.1,3.9,12.9928,12.1507
8760,27.1,3.9,12.9932,12.1507
8790,27.3,3.9002,12.9928,12.15
8820,27.7,3.9002,12.993,12.1521
8850,28.0,3.9001,12.9926,12.1506
8880,28.3,3.9001,12.9928,12.1703
8910,28.0,3.9,12.9939,12.1393
8940,27.9,3.9,12.9928,12.135
8970,27.8,3.9001,12.9984,12.1296
9000,27.7,3.9002,12.9928,12.1284
9030,27.5,3.9001,12.9979,12.1284
9060,27.8,3.9001,12.9925,12.1269
9090,28.2,3.9001,12.9936,12.1257
9120,28.5,3.9001,12.9962,12.129
9150,28.6,3.9001,13.0024,12.1247
9180,28.3,3.9002,12.9929,12.1211
9210,28.2,3.9002,12.9941,12.1189
9240,28.1,3.9001,12.9957,12.1172
9270,28.0,3.9,12.9919,12.1204
9300,28.1,3.9001,12.9994,12.1663
9330,24.3,3.9002,12.9922,12.1721
9360,24.3,3.9001,12.9988,12.1153
9390,26.7,3.9001,12.9921,12.1111
9420,26.9,3.9001,12.9921,12.11
9450,26.7,3.9,12.9925,12.1064
9480,26.8,3.9,13.0025,12.1052
9510,26.7,3.9,13.0123,12.1066
9540,26.5,3.9001,12.9993,12.1037
9570,26.8,3.9002,13.0121,12.1051
9600,26.8,3.9001,13.0042,12.1094
9630,24.2,3.9,13.0082,12.1178
9660,23.3,3.9001,13.0092,12.1272
9690,23.1,3.9,12.9986,12.106
9720,23.5,3.9002,13.0098,12.0923
9750,25.5,3.9,13.0056,12.093
9780,25.7,3.9002,12.9949,12.0905
9810,25.9,3.9,12.9949,12.0887
9840,25.9,3.9,13.0075,12.0883
9870,26.2,3.9002,12.9941,12.0895
9900,26.0,3.9003,12.9952,12.0905
9930,25.8,3.9002,13.0049,12.0901
9960,25.8,3.9,12.9961,12.086
9990,25.8,3.9,12.9937,12.086
10020,25.9,3.9001,12.9967,12.0859
10050,25.9,3.9001,12.9991,12.0986
10080,26.0,3.9003,13.0108,12.1026
10110,26.1,3.9002,12.9939,12.1128
10140,26.3,3.9002,12.9939,12.1168
10170,26.2,3.9001,12.9935,12.119
10200,26.1,3.9001,13.0105,12.1147
10230,26.1,3.9002,13.0089,12.1198
10260,26.1,3.9001,13.0054,12.1172
10290,26.0,3.9002,13.0016,12.1169
10320,26.1,3.9,12.9986,12.123
10350,26.6,3.9001,12.9935,12.1175
10380,27.0,3.9001,12.9987,12.1102
10410,26.8,3.9002,12.9939,12.1077
10440,26.7,3.9001,12.9932,12.108
10470,26.6,3.9001,13.0032,12.1802
10500,26.5,3.9,12.9965,12.1046
10530,26.4,3.9001,12.998,12.1216
10560,26.3,3.9001,12.9978,12.1086
10590,26.6,3.9001,13.0036,12.1105
10620,26.7,3.9,13.004,12.1109
10650,25.9,3.9001,13.0067,12.1059
10680,26.6,3.9003,13.0051,12.1024
10710,26.6,3.9001,13.0021,12.1195
10740,26.8,3.9001,12.9931,12.128
10770,26.6,3.9001,12.9943,12.1309
10800,26.5,3.9001,12.9976,12.1327
10830,26.6,3.9001,12.9934,12.135
10860,26.9,3.9002,12.9929,12.1334
10890,27.3,3.9001,12.9931,12.1346
10920,27.5,3.9001,12.9927,12.1296
10950,27.3,3.9002,12.9931,12.1259
10980,27.0,3.9,12.9937,12.1247
11010,27.0,3.9001,12.9933,12.1237
11040,27.0,3.9001,13.0002,12.1219
11070,27.0,3.9001,12.9932,12.1222
11100,27.0,3.9002,12.9928,12.1244
11130,27.4,3.9002,12.9953,12.1283
11160,27.6,3.9003,12.9927,12.1302
11190,27.5,3.9002,12.9925,12.1405
11220,27.3,3.9001,12.9924,12.1374
11250,27.2,3.9001,12.9928,12.1411
11280,27.3,3.9002,12.9931,12.1429
11310,27.2,3.9001,12.9985,12.144
11340,27.1,3.9001,12.9928,12.1398
11370,27.3,3.9001,12.9979,12.147
11400,27.6,3.9001,12.9923,12.1495
11430,27.9,3.9001,12.9926,12.1523
11460,27.9,3.9002,12.9926,12.1613
11490,27.5,3.9002,12.9926,12.1602
11520,27.4,3.9001,12.9929,12.1634
11550,27.4,3.9001,12.9933,12.1739
11580,27.5,3.9,13.0128,12.1837
11610,27.5,3.9001,13.0034,12.1856
11640,27.6,3.9001,12.9938,12.1884
11670,27.4,3.9001,12.9981,12.189
11700,27.3,3.9001,13.0086,12.1902
11730,27.3,3.9001,12.9939,12.1869
11760,27.0,3.9002,12.9966,12.1833
11790,27.0,3.9002,12.9952,12.1823
11820,26.8,3.9002,12.9949,12.1882
11850,26.9,3.9001,12.9989,12.1827
11880,27.0,3.9001,12.9952,12.1835
11910,27.1,3.9002,12.994,12.1886
11940,27.3,3.9002,12.994,12.1852
11970,27.2,3.9,12.9943,12.1853
12000,26.7,3.9001,12.9985,12.1857
12030,26.6,3.9,13.0049,12.1871
12060,26.7,3.9002,12.9939,12.1871
12090,26.6,3.9001,13.0085,12.1879
12120,26.4,3.9002,13.0001,12.193
12150,26.9,3.9002,12.9953,12.1938
12180,27.1,3.9002,12.9954,12.1973
12210,27.1,3.9001,12.9937,12.1916
12240,26.8,3.9001,12.994,12.1931
12270,26.6,3.9002,12.9935,12.1923
12300,26.5,3.9003,12.9996,12.1934
12330,26.5,3.9,13.0112,12.1953
12360,26.5,3.9001,13.0017,12.2098
12390,26.4,3.9001,12.9939,12.1976
12420,26.8,3.9,13.0126,12.2015
12450,27.0,3.9,12.994,12.1994
12480,26.8,3.9003,12.9939,12.1979
12510,26.7,3.9002,13.011,12.1954
12540,26.7,3.9001,12.9972,12.1943
12570,26.6,3.9002,13.0032,12.1944
12600,26.5,3.9,13.0067,12.1951
12630,26.4,3.9,13.014,12.1965
12660,26.6,3.9002,12.9936,12.1971
12690,26.7,3.9,13.0005,12.1977
12720,26.8,3.9002,13.0046,12.1977
12750,26.4,3.9001,13.0028,12.1988
12780,26.1,3.9,12.9932,12.1973
12810,25.9,3.9001,12.9929,12.1963
12840,25.8,3.9001,12.9928,12.1956
12870,25.7,3.9003,12.9927,12.1957
12900,25.7,3.9001,12.993,12.1975
12930,25.9,3.9002,12.9931,12.1992
12960,26.1,3.9001,13.0102,12.201
12990,26.2,3.9001,12.9962,12.2021
13020,25.7,3.9,12.9996,12.2032
13050,25.3,3.9002,12.9941,12.1963
13080,25.4,3.9,12.9931,12.1963
13110,25.3,3.9,12.993,12.1944
13140,25.3,3.9002,12.993,12.194
13170,25.4,3.9001,12.9934,12.194
13200,25.8,3.9002,13.0051,12.1951
13230,25.6,3.9002,12.994,12.1978
13260,25.5,3.9001,12.9935,12.1939
13290,25.2,3.9,12.9936,12.1923
13320,25.2,3.9,13.0108,12.1909
13350,25.2,3.9,12.9968,12.1963
13380,25.2,3.9001,13.0081,12.1909
13410,25.1,3.9,12.9964,12.1925
13440,25.1,3.9,12.9965,12.1933
13470,25.2,3.9002,12.9929,12.1896
13500,25.1,3.9,12.9927,12.1851
13530,25.0,3.9002,12.9922,12.1848
13560,24.9,3.9002,12.9923,12.1841
13590,24.8,3.9,12.992,12.1812
13620,24.8,3.9001,12.992,12.1812
13650,24.7,3.9001,12.9934,12.1841
13680,24.8,3.9001,13.0013,12.1859
13710,24.8,3.9001,13.0146,12.1859
13740,25.1,3.9001,13.0135,12.1852
13770,25.0,3.9002,12.9957,12.1834
13800,24.9,3.9003,12.9913,12.1835
13830,24.9,3.9002,12.9907,12.1815
13860,24.7,3.9,12.9909,12.1804
13890,24.5,3.9002,13.0148,12.1814
13920,24.5,3.9,12.9911,12.1811
13950,24.5,3.9002,12.9908,12.1844
13980,24.9,3.9002,12.994,12.1855
14010,24.9,3.9001,12.9906,12.1784
14040,24.9,3.9001,12.9981,12.1788
14070,24.7,3.9001,12.999,12.1774
14100,24.7,3.9002,12.9903,12.1784
14130,24.5,3.9001,13.0141,12.1745
14160,24.5,3.9002,12.9909,12.1727
14190,24.5,3.9003,13.0009,12.1741
14220,24.7,3.9,12.9914,12.1716
14250,25.0,3.9001,12.9949,12.1699
14280,25.1,3.9001,12.994,12.1637
14310,24.9,3.9002,12.9914,12.1604
14340,24.7,3.9001,12.9997,12.159
14370,24.6,3.9001,12.9985,12.1582
14400,24.6,3.9001,12.9912,12.1574
14430,24.7,3.9002,12.9937,12.1573
14460,24.6,3.9002,13.0009,12.1562
14490,25.0,3.9001,12.9912,12.1552
14520,25.1,3.9001,13.0014,12.1509
14550,25.0,3.9001,13.0063,12.1465
14580,24.7,3.9002,12.9913,12.1439
14610,24.6,3.9001,12.9912,12.1418
14640,24.6,3.9,12.991,12.1426
14670,24.6,3.9001,12.9909,12.1421
14700,24.7,3.9001,12.999,12.1436
14730,24.8,3.9001,13.0121,12.1416
14760,25.1,3.9001,12.9913,12.139
14790,25.0,3.9001,12.9924,12.1376
14820,25.0,3.9002,12.991,12.1353
14850,24.8,3.9002,12.991,12.1328
14880,24.7,3.9002,13.0014,12.1295
14910,24.6,3.9001,12.9949,12.1298
14940,24.5,3.9001,12.9962,12.1283
14970,24.6,3.9,12.9907,12.1244
15000,24.7,3.9001,12.9928,12.1169
15030,24.6,3.9,12.999,12.1123
15060,24.8,3.9002,12.9948,12.1077
15090,24.7,3.9001,13.0095,12.1038
15120,24.6,3.9001,12.9915,12.1006
15150,24.4,3.9001,12.9911,12.1002
15180,24.4,3.9001,13.003,12.0969
15210,24.4,3.9002,12.994,12.0951
15240,24.3,3.9001,12.9903,12.0926
15270,24.5,3.9003,13.001,12.0868
15300,24.7,3.9002,12.9957,12.0839
15330,24.4,3.9002,12.99,12.0792
15360,24.3,3.9,12.9985,12.076
15390,24.4,3.9,13.0069,12.0742
15420,24.3,3.9,12.9952,12.0714
15450,24.2,3.9001,12.9896,12.0696
15480,24.1,3.9002,12.9894,12.0678
15510,24.1,3.9002,13.0,12.0617
15540,24.5,3.9002,12.9892,12.0598
15570,24.7,3.9002,12.9891,12.0544
15600,24.0,3.9001,12.9896,12.0527
15630,24.1,3.9,13.01,12.0498
15660,24.6,3.9002,12.9994,12.0559
15690,24.4,3.9,13.0001,12.0483
15720,24.3,3.9002,12.991,12.0411
15750,24.3,3.9002,13.0149,12.0339
15780,24.3,3.9001,12.9937,12.0289
15810,24.2,3.9002,12.9898,12.0238
15840,24.2,3.9001,12.9898,12.017
15870,23.7,3.9,13.0023,12.009
15900,24.5,3.9001,12.9904,12.0078
15930,24.5,3.9001,13.0148,12.0057
15960,24.5,3.9,12.9919,12.0017
15990,24.4,3.9001,12.9899,12.001
16020,24.4,3.9001,12.9981,11.9956
16050,24.3,3.9,12.9912,11.992
16080,24.3,3.9002,12.9954,11.989
16110,24.8,3.9003,12.99,11.9862
16140,25.4,3.9001,12.9915,11.9843
16170,25.3,3.9001,13.0008,11.9835
16200,25.1,3.9001,12.991,11.9824
16230,25.0,3.9002,12.99,11.9817
16260,24.9,3.9001,13.0003,11.9774
16290,24.7,3.9002,12.9897,11.9695
16320,24.7,3.9001,12.9898,11.9673
16350,24.5,3.9,12.9985,11.9637
16380,24.2,3.9002,12.9941,11.9608
16410,24.5,3.9,12.9901,11.9593
16440,24.4,3.9,12.99,11.9607
16470,24.2,3.9002,13.007,11.9581
16500,24.1,3.9002,12.99,11.9546
16530,24.0,3.9002,12.9922,11.9463
16560,23.9,3.9,12.9905,11.9409
16590,23.9,3.9001,13.0003,11.9607
16620,23.8,3.9001,12.9904,11.9466
16650,24.0,3.9001,13.006,11.9516
16680,24.3,3.9001,12.9966,11.9289
16710,24.0,3.9001,12.9988,11.9188
16740,23.9,3.9002,12.99,11.9155
16770,23.8,3.9,13.0106,11.9097
16800,23.8,3.9,12.9927,11.9011
16830,23.7,3.9001,12.9938,11.8959
16860,23.9,3.9002,12.9918,11.8919
16890,24.1,3.9001,12.991,11.8887
16920,24.2,3.9001,12.9907,11.8882
16950,24.2,3.9002,12.9978,11.8891
16980,23.9,3.9001,12.9911,11.8908
17010,23.8,3.9,13.0061,11.9263
17040,23.8,3.9001,13.0087,11.8768
17070,23.8,3.9001,13.0024,11.8682
17100,23.7,3.9001,12.9929,11.8527
17130,23.8,3.9002,12.9917,11.8447
17160,24.1,3.9,12.9917,11.8499
17190,24.3,3.9002,12.9914,11.916
17220,24.2,3.9002,13.0126,11.8586
17250,24.1,3.9002,12.9928,11.8517
17280,24.0,3.9002,12.997,11.8437
17310,24.0,3.9002,13.0133,11.8338
17340,24.0,3.9,12.9915,11.8356
17370,24.1,3.9,13.0033,11.8999
17400,24.2,3.9001,12.992,11.8332
17430,24.9,3.9,12.9921,11.8313
17460,24.9,3.9,12.9975,11.8303
17490,24.5,3.9001,12.9914,11.8286
17520,24.3,3.9,12.9918,11.8268
17550,24.4,3.9001,12.9947,11.8409
17580,24.4,3.9001,12.9995,11.829
17610,24.3,3.9002,13.0023,11.8244
17640,24.4,3.9001,13.0098,11.8168
17670,24.9,3.9001,12.9919,11.816
17700,24.9,3.9001,12.9983,11.8149
17730,25.0,3.9,13.0096,11.8148
17760,24.6,3.9,13.003,11.8133
17790,24.6,3.9001,12.9917,11.8104
17820,24.6,3.9001,13.0026,11.8061
17850,24.7,3.9001,13.0076,11.811
17880,24.6,3.9001,12.9915,11.8101
17910,24.8,3.9001,12.9915,11.8072
17940,25.0,3.9002,12.9915,11.8051
17970,25.2,3.9002,12.9921,11.8051
18000,25.0,3.9002,12.9914,11.8012
18030,24.7,3.9,12.9981,11.7968
18060,24.5,3.9002,12.9915,11.7979
18090,24.5,3.9,12.9918,11.8471
18120,24.4,3.9,12.9914,11.8174
18150,24.8,3.9001,12.9914,11.7979
18180,25.1,3.9,13.0095,11.8
18210,25.3,3.9002,13.0011,11.8077
18240,25.2,3.9002,12.9914,11.7756
18270,24.6,3.9002,12.9913,11.7689
18300,24.4,3.9002,12.9912,11.7642
18330,24.2,3.9002,12.9912,11.7624
18360,24.2,3.9001,12.9989,11.7595
18390,24.1,3.9002,12.993,11.756
18420,24.7,3.9001,12.9995,11.754
18450,25.0,3.9001,13.0071,11.7537
18480,25.2,3.9,12.9912,11.7523
18510,24.8,3.9001,12.9909,11.7518
18540,24.4,3.9,12.9939,11.7485
18570,24.2,3.9002,13.0097,11.7453
18600,24.0,3.9001,12.9958,11.7442
18630,24.0,3.9001,12.9939,11.7435
18660,24.2,3.9001,12.9922,11.7405
18690,24.7,3.9,12.9986,11.7384
18720,24.8,3.9002,12.9921,11.7386
18750,24.9,3.9,12.9916,11.7449
18780,24.3,3.9002,12.9919,11.7495
18810,24.1,3.9001,12.9919,11.7477
18840,23.9,3.9001,12.9921,11.7477
18870,23.9,3.9,12.9919,11.7476
18900,23.8,3.9,12.9916,11.7462
18930,24.2,3.9002,12.9916,11.7465
18960,24.9,3.9002,12.9965,11.7467
18990,24.9,3.9001,12.9914,11.746
19020,24.9,3.9001,12.9994,11.7449
19050,24.3,3.9001,12.9941,11.7452
19080,24.2,3.9001,13.0096,11.7413
19110,24.1,3.9001,12.9908,11.743
19140,24.0,3.9001,12.9945,11.7456
19170,24.0,3.9001,12.991,11.7387
19200,24.6,3.9002,12.9943,11.7383
19230,24.8,3.9,12.9913,11.7376
19260,24.9,3.9002,12.999,11.7412
19290,24.5,3.9002,12.9997,11.7467
19320,24.3,3.9002,13.005,11.7344
19350,24.2,3.9,12.9984,11.7334
19380,24.1,3.9002,12.9912,11.7316
19410,24.0,3.9,12.9912,11.7305
19440,24.2,3.9,12.9912,11.729
19470,24.7,3.9001,12.9916,11.7291
19500,25.0,3.9001,12.9919,11.7287
19530,25.1,3.9001,12.9912,11.7275
19560,24.4,3.9002,12.9913,11.7264
19590,24.4,3.9,12.9912,11.722
19620,24.2,3.9002,12.9913,11.7147
19650,24.2,3.9002,12.9937,11.7208
19680,24.1,3.9001,12.9986,11.7193
19710,24.5,3.9002,13.001,11.7185
19740,24.9,3.9001,13.0056,11.7204
19770,25.1,3.9,12.9912,11.7203
19800,25.0,3.9002,12.9943,11.7193
19830,24.6,3.9,12.9914,11.7171
19860,24.6,3.9001,12.9914,11.7146
19890,24.4,3.9002,12.9916,11.7136
19920,24.3,3.9002,12.9912,11.7118
19950,24.4,3.9,12.9912,11.7111
19980,24.9,3.9002,12.9911,11.7121
20010,25.3,3.9001,13.0109,11.7124
20040,25.5,3.9001,13.005,11.7113
20070,25.1,3.9,12.9916,11.7112
20100,24.9,3.9001,12.9915,11.7096
20130,25.1,3.9002,12.9916,11.7074
20160,25.0,3.9002,12.9916,11.7063
20190,25.0,3.9002,12.9919,11.704
20220,25.0,3.9,12.9937,11.703
20250,25.4,3.9001,12.9911,11.7091
20280,25.7,3.9001,12.992,11.7352
20310,25.6,3.9001,12.9938,11.7088
20340,25.4,3.9001,12.9991,11.7041
20370,25.3,3.9001,13.0113,11.7016
20400,25.3,3.9002,13.0092,11.7002
20430,25.2,3.9001,12.9992,11.6984
20460,25.2,3.9,13.0046,11.6984
20490,25.3,3.9002,12.9918,11.6976
20520,25.7,3.9,12.9911,11.728
20550,25.9,3.9002,12.991,11.674
20580,25.7,3.9,12.991,11.6956
20610,25.7,3.9,12.9911,11.6938
20640,25.2,3.9002,13.002,11.6953
20670,24.6,3.9001,12.9912,11.6905
20700,24.0,3.9,12.999,11.6877
20730,23.7,3.9,12.9914,11.687
20760,23.7,3.9001,12.9917,11.6866
20790,23.6,3.9001,12.9915,11.6882
20820,23.6,3.9,12.9914,11.6704
20850,23.4,3.9001,12.9914,11.6554
20880,23.5,3.9002,12.9924,11.6511
20910,23.3,3.9002,12.9911,11.6642
20940,23.4,3.9001,12.9912,11.6728
20970,23.4,3.9,12.9942,11.6733
21000,23.5,3.9001,12.9937,11.6721
21030,23.5,3.9001,12.999,11.6737
21060,23.7,3.9002,12.9934,11.6734
21090,23.9,3.9001,12.998,11.6712
21120,23.7,3.9002,13.0031,11.6705
21150,23.5,3.9002,12.9967,11.6694
21180,23.4,3.9,12.9958,11.6687
21210,23.4,3.9002,12.9993,11.6727
21240,23.5,3.9001,13.0037,11.6706
21270,23.6,3.9001,12.9993,11.6694
21300,24.0,3.9002,13.0118,11.6669
21330,23.7,3.9002,13.0098,11.6665
21360,23.6,3.9001,12.9985,11.6654
21390,23.6,3.9,13.0031,11.664
21420,23.6,3.9002,13.013,11.668
21450,23.6,3.9001,13.0093,11.6698
21480,23.6,3.9,13.0104,11.6698
21510,23.6,3.9001,13.0137,11.6657
21540,24.0,3.9002,12.9993,11.6627
21570,24.4,3.9001,12.995,11.6601
21600,23.7,3.9001,12.9926,11.6587
21630,23.8,3.9001,12.9916,11.6579
21660,23.7,3.9001,12.9915,11.6569
21690,23.7,3.9001,12.9983,11.6559
21720,23.6,3.9001,12.9916,11.6549
21750,23.4,3.9002,12.9917,11.6563
21780,23.2,3.9002,12.9917,11.657
21810,22.9,3.9,12.9915,11.6591
21840,23.1,3.9002,13.0144,11.6613
21870,22.9,3.9,12.9998,11.6559
21900,22.9,3.9001,12.9942,11.653
21930,22.8,3.9,12.992,11.6515
21960,22.8,3.9,12.9936,11.6476
21990,22.7,3.9001,12.9916,11.6483
22020,22.8,3.9001,12.9982,11.6447
22050,22.8,3.9002,12.9913,11.645
22080,22.9,3.9002,12.9959,11.645
22110,22.8,3.9002,12.9935,11.6454
22140,22.5,3.9001,13.0002,11.6451
22170,22.6,3.9,12.9919,11.6454
22200,22.5,3.9001,12.9918,11.6455
22230,22.3,3.9001,13.0076,11.6418
22260,22.2,3.9002,12.9966,11.6457
22290,22.1,3.9,12.9916,11.6551
22320,22.1,3.9001,12.9926,11.6532
22350,21.8,3.9001,12.9982,11.6428
22380,21.5,3.9002,12.9917,11.6399
22410,21.1,3.9001,12.9952,11.6391
22440,21.1,3.9001,12.9956,11.6381
22470,21.0,3.9001,12.9921,11.6392
22500,20.6,3.9001,12.992,11.6389
22530,20.3,3.9002,12.9997,11.6439
22560,20.3,3.9001,12.992,11.6339
22590,20.5,3.9,12.9923,11.6328
22620,20.8,3.9001,12.9915,11.6325
22650,20.6,3.9001,13.0106,11.6306
22680,20.7,3.9,13.0018,11.6299
22710,20.6,3.9,12.9951,11.6277
22740,20.5,3.9001,12.9917,11.6272
22770,20.6,3.9,12.992,11.6264
22800,20.5,3.9002,12.992,11.6257
22830,20.6,3.9,13.0009,11.6254
22860,20.5,3.9001,12.998,11.624
22890,20.7,3.9002,12.9918,11.6219
22920,20.4,3.9001,13.0108,11.6204
22950,20.4,3.9002,12.992,11.6183
22980,20.4,3.9002,12.9919,11.6177
23010,20.3,3.9,12.9993,11.6171
23040,20.3,3.9001,12.9957,11.6153
23070,20.3,3.9001,12.9961,11.6155
23100,20.5,3.9001,12.9922,11.6149
23130,20.7,3.9002,13.01,11.614
23160,20.8,3.9,12.9961,11.6119
23190,20.6,3.9002,12.9922,11.6094
23220,20.6,3.9001,12.992,11.6087
23250,20.6,3.9002,13.002,11.6076
23280,20.6,3.9002,12.995,11.6069
23310,20.1,3.9001,12.9922,11.6066
23340,19.6,3.9,12.9964,11.6059
23370,19.2,3.9001,12.9988,11.6055
23400,19.2,3.9001,13.0041,11.6045
23430,19.4,3.9002,12.9927,11.6024
23460,19.3,3.9002,12.9925,11.6017
23490,19.2,3.9,12.9923,11.5999
23520,19.1,3.9002,12.9922,11.5992
23550,19.1,3.9001,13.0038,11.597
23580,19.0,3.9,12.999,11.5977
23610,18.8,3.9002,12.9933,11.5977
23640,18.6,3.9002,12.9924,11.5961
23670,18.9,3.9,12.9924,11.5954
23700,18.9,3.9,12.9983,11.5947
23730,18.8,3.9001,13.0041,11.5954
23760,18.8,3.9,12.9926,11.5943
23790,18.5,3.9,12.9924,11.5918
23820,18.2,3.9001,12.9923,11.5907
23850,18.2,3.9002,12.9922,11.5911
23880,18.9,3.9,13.0062,11.5919
23910,19.1,3.9,12.9922,11.5912
23940,19.0,3.9002,12.9921,11.5915
23970,18.9,3.9,13.0014,11.5887
24000,18.8,3.9001,12.9937,11.5844
24030,18.7,3.9,12.9984,11.5837
24060,18.7,3.9001,12.9963,11.583
24090,18.9,3.9,12.9916,11.5815
24120,19.1,3.9001,12.9997,11.5807
24150,19.5,3.9002,13.0124,11.5799
24180,19.5,3.9002,12.995,11.5792
24210,19.2,3.9002,12.9915,11.5772
24240,19.1,3.9002,12.9912,11.5754
24270,19.1,3.9,12.9957,11.5751
24300,19.0,3.9,12.9902,11.5755
24330,19.0,3.9001,12.9965,11.5738
24360,19.3,3.9001,12.9989,11.5744
24390,19.6,3.9,12.9979,11.5737
24420,19.7,3.9,12.9903,11.5704
24450,19.6,3.9,12.9904,11.5693
24480,19.4,3.9001,13.014,11.5672
24510,19.2,3.9,13.0025,11.566
24540,19.0,3.9001,12.9951,11.5656
24570,19.2,3.9,12.9916,11.5645
24600,19.1,3.9,12.9917,11.5636
24630,20.2,3.9001,12.9908,11.5639
24660,20.4,3.9001,12.991,11.5632
24690,20.4,3.9,12.9986,11.5622
24720,19.7,3.9,12.9906,11.5604
24750,19.9,3.9,12.9936,11.5586
24780,19.6,3.9001,12.9903,11.5571
24810,19.8,3.9002,13.0138,11.5567
24840,19.5,3.9002,12.9924,11.5556
24870,20.0,3.9001,12.997,11.5581
24900,20.7,3.9001,13.0093,11.5609
24930,21.5,3.9002,12.9898,11.5581
24960,20.8,3.9001,12.9892,11.5556
24990,20.5,3.9,12.9996,11.5516
25020,20.9,3.9001,13.0035,11.5501
25050,20.9,3.9001,12.9889,11.551
25080,20.8,3.9002,12.9922,11.5495
25110,20.7,3.9001,12.9888,11.552
25140,20.9,3.9002,12.9949,11.7143
25170,21.6,3.9002,13.0,11.7611
25200,22.2,3.9002,12.9884,11.7749
25230,21.2,3.9001,12.9887,11.7821
25260,21.7,3.9002,13.0145,11.7817
25290,20.5,3.9001,13.0066,11.7789
25320,20.2,3.9001,12.9885,11.7753
25350,20.1,3.9,12.9985,11.7681
25380,20.1,3.9002,12.9887,11.763
25410,20.6,3.9001,12.9881,11.7586
25440,20.9,3.9001,13.0077,11.7542
25470,20.8,3.9001,12.9891,11.7557
25500,20.1,3.9,13.0032,11.7524
25530,20.2,3.9001,13.0,11.751
25560,20.6,3.9001,12.9933,11.7492
25590,20.6,3.9001,12.9895,11.7486
25620,20.5,3.9,12.9891,11.7501
25650,20.5,3.9002,13.0064,11.7489
25680,20.7,3.9001,12.999,11.7492
25710,20.9,3.9,12.9891,11.7507
25740,20.8,3.9002,12.9908,11.7493
25770,20.8,3.9002,12.9908,11.7461
25800,20.6,3.9001,12.9925,11.7446
25830,20.4,3.9001,12.9912,11.7438
25860,20.4,3.9,12.991,11.7419
25890,20.4,3.9002,12.9903,11.7411
25920,20.5,3.9001,12.9907,11.7433
25950,21.1,3.9001,13.0062,11.743
25980,21.4,3.9002,12.9951,11.7422
26010,21.0,3.9001,13.0019,11.7415
26040,20.8,3.9001,12.99,11.739
26070,20.6,3.9,12.9907,11.7329
26100,20.5,3.9002,12.9919,11.7332
26130,20.4,3.9002,12.9907,11.7328
26160,20.2,3.9,13.0,11.7314
26190,20.5,3.9002,12.9903,11.7297
26220,20.8,3.9002,12.99,11.7294
26250,20.5,3.9,12.9901,11.7294
26280,20.2,3.9,12.9902,11.7283
26310,20.4,3.9002,12.9991,11.7273
26340,19.8,3.9,12.9985,11.7246
26370,19.7,3.9002,13.0021,11.7232
26400,19.4,3.9001,13.0089,11.7231
26430,19.3,3.9001,13.0095,11.7216
26460,20.1,3.9001,12.9973,11.7231
26490,20.7,3.9001,13.002,11.7228
26520,20.6,3.9001,13.0007,11.7206
26550,20.4,3.9001,12.9964,11.7184
26580,20.3,3.9002,13.0064,11.7185
26610,20.3,3.9001,13.0021,11.7178
26640,20.2,3.9002,13.0085,11.7165
26670,20.2,3.9001,12.9963,11.7157
26700,20.1,3.9001,13.0031,11.7164
26730,20.6,3.9,13.0008,11.7165
26760,20.9,3.9002,12.9928,11.7141
26790,20.6,3.9002,12.9933,11.7096
26820,20.8,3.9001,12.9908,11.6817
26850,20.4,3.9001,12.9908,11.7023
26880,20.4,3.9001,12.9908,11.7074
26910,20.0,3.9002,12.9908,11.7035
26940,19.7,3.9,12.9907,11.7053
26970,19.3,3.9001,12.991,11.7024
27000,19.8,3.9001,13.0128,11.7013
27030,19.9,3.9001,13.0079,11.7014
27060,19.5,3.9001,13.0062,11.6998
27090,18.8,3.9001,12.995,11.705
27120,19.2,3.9,12.9906,11.7038
27150,19.1,3.9,12.9906,11.7014
27180,19.1,3.9,12.9906,11.7021
27210,18.8,3.9001,13.0089,11.7021
27240,18.5,3.9001,12.9925,11.7021
27270,22.5,3.9001,12.9993,11.7021
27300,21.4,3.9002,12.9922,11.7031
27330,21.8,3.9,12.9992,11.7045
27360,20.8,3.9001,12.9985,11.7024
27390,20.4,3.9,12.9913,11.6941
27420,20.2,3.9001,12.9914,11.6951
27450,19.9,3.9002,13.0057,11.6919
27480,20.0,3.9002,12.9912,11.6893
27510,22.5,3.9001,12.9911,11.6872
27540,24.2,3.9001,12.9911,11.6851
27570,23.0,3.9001,12.9998,11.6833
27600,22.9,3.9001,12.9912,11.684
27630,21.7,3.9002,12.9911,11.6816
27660,21.0,3.9002,13.0091,11.6787
27690,20.7,3.9001,12.9987,11.6715
27720,20.6,3.9,12.9967,11.6733
27750,20.7,3.9001,12.991,11.6718
27780,20.9,3.9001,13.0062,11.6719
27810,21.1,3.9001,12.9915,11.6719
27840,20.8,3.9001,12.9916,11.6726
27870,20.7,3.9002,12.9925,11.6719
27900,20.6,3.9001,12.9918,11.6709
27930,20.5,3.9001,13.0013,11.6668
27960,20.0,3.9001,12.9937,11.6658
27990,19.9,3.9002,12.9919,11.6658
28020,23.0,3.9001,13.0012,11.6643
28050,21.4,3.9,13.0135,11.6647
28080,21.1,3.9001,12.9911,11.6661
28110,20.8,3.9001,13.0,11.6638
28140,20.6,3.9001,12.9928,11.661
28170,20.3,3.9001,12.9999,11.6585
28200,20.2,3.9,12.9915,11.6575
28230,20.0,3.9001,12.9982,11.6552
28260,20.0,3.9,12.9918,11.6552
28290,20.3,3.9001,12.9938,11.6541
28320,20.4,3.9001,12.9915,11.6547
28350,20.4,3.9,12.9985,11.655
28380,20.4,3.9002,13.0048,11.6575
28410,20.4,3.9001,13.0,11.6554
28440,20.4,3.9001,13.0131,11.6543
28470,20.2,3.9,13.0067,11.6524
28500,20.0,3.9001,12.9934,11.6529
28530,20.1,3.9002,12.9908,11.6514
28560,19.9,3.9,13.0058,11.651
28590,20.5,3.9,12.9908,11.6499
28620,20.5,3.9002,12.9908,11.6513
28650,20.4,3.9001,12.9911,11.6524
28680,20.1,3.9001,12.9976,11.6492
28710,19.9,3.9001,13.0111,11.6474
28740,19.7,3.9001,12.9965,11.6474
28770,19.7,3.9001,12.9906,11.6467
28800,19.8,3.9001,12.991,11.6463
28830,20.3,3.9001,13.0092,11.647
28860,20.3,3.9,12.9939,11.647
28890,20.1,3.9001,12.9902,11.6458
28920,20.1,3.9,12.99,11.6321
28950,20.0,3.9001,12.9897,11.6379
28980,19.9,3.9002,12.9894,11.6438
29010,19.8,3.9001,12.9987,11.6434
29040,19.9,3.9001,12.9895,11.6416
29070,20.1,3.9,13.0027,11.6416
29100,20.7,3.9,12.9889,11.6379
29130,21.0,3.9001,13.0,11.6281
29160,20.8,3.9001,12.989,11.6285
29190,20.8,3.9001,12.9905,11.6315
29220,20.8,3.9002,12.9973,11.6366
29250,20.8,3.9001,13.0114,11.6348
29280,20.8,3.9001,12.9897,11.6326
29310,21.0,3.9001,12.9894,11.629
29340,22.5,3.9,12.9985,11.6209
29370,23.3,3.9001,13.0,11.6198
29400,23.1,3.9001,12.9894,11.6195
29430,23.7,3.9001,12.9993,11.62
29460,22.6,3.9001,13.0078,11.6237
29490,22.3,3.9,12.9903,11.6233
29520,22.2,3.9001,12.9916,11.6226
29550,22.2,3.9,13.0125,11.6222
29580,22.4,3.9002,13.0143,11.6193
29610,24.5,3.9002,12.9897,11.6116
29640,24.6,3.9001,12.9894,11.6101
29670,24.6,3.9001,13.0023,11.6098
29700,23.1,3.9002,13.0,11.6124
29730,22.6,3.9002,13.0,11.6178
29760,22.4,3.9002,12.9895,11.6164
29790,22.1,3.9001,12.9893,11.616
29820,21.8,3.9,13.0065,11.6142
29850,22.0,3.9,12.9893,11.612
29880,21.7,3.9001,13.0017,11.6062
29910,22.1,3.9001,12.9957,11.6051
29940,22.3,3.9,12.9894,11.6045
29970,22.6,3.9001,12.9906,11.611
30000,21.0,3.9,12.9964,11.6114
30030,20.6,3.9,12.9977,11.6103
30060,20.3,3.9001,13.0,11.6095
30090,20.3,3.9001,12.99,11.6098
30120,19.8,3.9,12.9894,11.6036
30150,21.0,3.9001,12.9897,11.6007
30180,21.4,3.9001,12.99,11.5982
30210,21.6,3.9002,12.9925,11.6011
30240,20.8,3.9002,13.0052,11.6066
30270,20.5,3.9,12.9893,11.604
30300,20.4,3.9,13.0,11.6052
30330,20.2,3.9002,12.989,11.603
30360,20.5,3.9001,12.9977,11.6022
30390,21.0,3.9001,12.994,11.594
30420,21.1,3.9,12.9981,11.5943
30450,20.9,3.9001,13.0106,11.5926
30480,20.9,3.9001,13.0,11.6016
30510,21.0,3.9,13.0,11.5999
30540,21.0,3.9001,12.9892,11.5973
30570,21.1,3.9001,12.989,11.594
30600,21.2,3.9,12.9956,11.5925
30630,21.3,3.9002,13.0,11.587
30660,21.7,3.9,12.9887,11.58
30690,21.9,3.9001,12.9975,11.5801
30720,21.8,3.9001,12.9895,11.5803
30750,21.8,3.9,12.9895,11.584
30780,21.7,3.9001,12.9898,11.581
30810,21.6,3.9001,12.9947,11.58
30840,21.0,3.9001,12.9892,11.5792
30870,20.3,3.9001,12.9929,11.5778
30900,20.2,3.9,13.0011,11.5706
30930,20.3,3.9001,13.0119,11.5681
30960,19.7,3.9002,12.9886,11.5655
30990,19.5,3.9001,12.9892,11.5667
31020,18.7,3.9001,13.0107,11.5685
31050,18.9,3.9001,12.9908,11.5695
31080,18.6,3.9001,12.9892,11.5699
31110,18.2,3.9002,12.9894,11.5683
31140,18.1,3.9002,12.9972,11.5654
31170,17.0,3.9001,12.9912,11.5579
31200,17.5,3.9002,13.0045,11.5592
31230,17.4,3.9001,13.0129,11.5597
31260,17.1,3.9001,12.9893,11.5629
31290,16.4,3.9001,12.9892,11.5636
31320,16.6,3.9,12.9894,11.5665
31350,16.4,3.9,13.0052,11.5622
31380,16.4,3.9001,13.0,11.56
31410,16.2,3.9,12.9893,11.5595
31440,17.0,3.9,12.9893,11.5621
31470,17.0,3.9002,12.9914,11.5609
31500,17.2,3.9,12.9895,11.5596
31530,17.2,3.9001,12.9895,11.5592
31560,17.3,3.9,12.9895,11.5588
31590,17.2,3.9001,12.9894,11.5567
31620,17.3,3.9001,12.9896,11.5545
31650,17.3,3.9,12.99,11.5524
31680,17.2,3.9,13.0049,11.5516
31710,17.3,3.9001,13.0029,11.5526
31740,17.2,3.9,13.0032,11.5526
31770,17.3,3.9,12.9929,11.5498
31800,17.4,3.9001,12.9907,11.5487
31830,17.6,3.9,12.9905,11.5488
31860,17.3,3.9001,12.9895,11.546
31890,16.9,3.9001,13.0,11.5439
31920,16.9,3.9001,13.0038,11.5429
31950,16.8,3.9001,12.9956,11.5434
31980,17.4,3.9001,12.9902,11.5423
32010,17.5,3.9,12.9982,11.5413
32040,17.4,3.9,12.9903,11.5384
32070,17.2,3.9,13.0002,11.5338
32100,17.0,3.9001,12.9922,11.5305
32130,16.8,3.9002,12.9901,11.5302
32160,16.8,3.9,13.0067,11.5283
32190,16.6,3.9,12.9949,11.5275
32220,16.6,3.9001,12.9904,11.5258
32250,20.5,3.9,13.0043,11.5268
32280,24.0,3.9001,13.0012,11.5265
32310,19.3,3.9001,12.9897,11.5232
32340,17.7,3.9001,13.0005,11.5224
32370,17.1,3.9001,12.9898,11.522
32400,16.2,3.9,12.99,11.5198
32430,15.7,3.9001,13.0028,11.517
32460,15.4,3.9001,12.9935,11.517
32490,15.3,3.9002,12.9899,11.5191
32520,16.9,3.9002,13.0027,11.5151
32550,15.2,3.9001,12.9903,11.5143
32580,15.3,3.9002,12.9904,11.5133
32610,14.7,3.9001,13.0114,11.5126
32640,14.4,3.9002,12.9945,11.5104
32670,13.9,3.9001,12.9975,11.5114
32700,13.8,3.9001,12.9902,11.51
32730,13.8,3.9001,13.01,11.5103
32760,14.1,3.9002,12.9904,11.5098
32790,14.7,3.9001,12.9899,11.5059
32820,14.8,3.9002,12.9901,11.5055
32850,17.1,3.9001,12.9988,11.5048
32880,16.9,3.9001,12.9907,11.5034
32910,15.2,3.9002,12.9905,11.5019
32940,15.0,3.9,12.9914,11.4998
32970,15.2,3.9001,12.9908,11.4991
33000,15.1,3.9,12.9972,11.4991
33030,15.4,3.9,13.0,11.4962
33060,15.6,3.9001,12.9944,11.4938
33090,15.2,3.9002,13.0098,11.492
33120,15.2,3.9002,12.9909,11.4935
33150,15.2,3.9002,12.9909,11.4903
33180,15.3,3.9,12.9906,11.4897
33210,15.2,3.9001,13.0055,11.4879
33240,14.9,3.9001,12.993,11.49
33270,14.8,3.9001,12.9921,11.4872
33300,14.6,3.9001,12.996,11.4857
33330,15.6,3.9,12.9966,11.4861
33360,14.9,3.9,13.0027,11.4836
33390,15.2,3.9,12.9983,11.4814
33420,15.3,3.9001,12.9975,11.4811
33450,15.1,3.9001,12.9993,11.4804
33480,15.0,3.9002,12.9913,11.4789
33510,15.0,3.9001,12.9915,11.4805
33540,15.0,3.9001,12.9917,11.4772
33570,15.3,3.9001,13.0004,11.4755
33600,18.2,3.9001,13.0133,11.4719
33630,16.3,3.9,12.9978,11.4694
33660,16.0,3.9001,12.998,11.4702
33690,15.8,3.9,12.9999,11.467
33720,15.7,3.9001,13.0051,11.466
33750,15.6,3.9,12.9988,11.4644
33780,16.0,3.9001,12.9984,11.4633
33810,16.3,3.9001,12.9974,11.4615
33840,16.7,3.9,13.0111,11.4607
33870,19.0,3.9,12.9962,11.4597
33900,16.9,3.9001,12.9983,11.4594
33930,16.8,3.9,13.0106,11.4588
33960,16.6,3.9001,12.9981,11.4575
33990,16.7,3.9,13.0046,11.4564
34020,16.7,3.9001,13.0069,11.4553
34050,17.0,3.9,12.9974,11.4545
34080,23.3,3.9,12.9975,11.4519
34110,18.2,3.9001,13.0004,11.4516
34140,17.8,3.9001,12.9975,11.4506
34170,17.7,3.9001,12.9985,11.4488
34200,17.6,3.9,12.9966,11.4462
34230,17.7,3.9001,12.9989,11.4452
34260,17.7,3.9,12.9998,11.4445
34290,17.7,3.9001,13.0027,11.4448
34320,18.0,3.9,13.0126,11.4433
34350,18.7,3.9001,12.9981,11.4422
34380,18.3,3.9,12.9988,11.4411
34410,18.1,3.9001,13.0043,11.4403
34440,18.0,3.9001,12.9981,11.4389
34470,18.1,3.9001,13.0066,11.4354
34500,18.0,3.9001,12.9978,11.4346
34530,18.1,3.9,12.9968,11.4336
34560,18.3,3.9001,13.008,11.4332
34590,18.6,3.9001,12.9985,11.4315
34620,18.9,3.9,13.0092,11.4294
34650,18.8,3.9,12.9972,11.4279
34680,18.6,3.9001,12.9972,11.4251
34710,18.5,3.9,13.0,11.4232
34740,18.5,3.9001,12.9975,11.4211
34770,18.5,3.9,12.9975,11.4204
34800,18.5,3.9001,12.9977,11.4186
34830,18.6,3.9,12.9974,11.4186
34860,18.5,3.9,12.998,11.4172
34890,18.6,3.9,13.0039,11.4161
34920,18.6,3.9,13.0028,11.4154
34950,18.5,3.9001,12.9973,11.4133
34980,18.6,3.9,12.9976,11.4112
35010,18.1,3.9001,12.9972,11.4108
35040,17.9,3.9001,13.0056,11.4111
35070,17.8,3.9001,12.9977,11.4049
35100,17.8,3.9,12.9977,11.4067
35130,17.9,3.9001,12.9975,11.4083
35160,18.1,3.9001,12.9998,11.4093
35190,17.7,3.9,12.997,11.4126
35220,18.0,3.9001,12.9975,11.4194
35250,17.9,3.9001,12.997,11.4295
35280,17.8,3.9001,13.0098,11.4393
35310,17.7,3.9,13.0058,11.4428
35340,17.5,3.9001,12.9978,11.445
35370,17.2,3.9,13.0063,11.4468
35400,22.6,3.9,12.998,11.4489
35430,23.7,3.9001,13.0062,11.4514
35460,24.2,3.9001,12.9973,11.4569
35490,20.6,3.9,12.9968,11.4569
35520,19.5,3.9,12.9969,11.4586
35550,18.9,3.9,12.9974,11.4622
35580,18.5,3.9,13.0032,11.4622
35610,18.3,3.9001,12.9978,11.4622
35640,18.3,3.9001,12.9985,11.4379
35670,18.7,3.9,12.9978,11.4509
35700,18.9,3.9,12.998,11.4534
35730,18.6,3.9001,13.0013,11.4538
35760,18.4,3.9001,13.0124,11.4571
35790,18.6,3.9001,12.9983,11.4643
35820,18.0,3.9,12.998,11.469
35850,17.5,3.9001,13.0133,11.4747
35880,17.0,3.9,12.9979,11.4754
35910,16.8,3.9,12.998,11.4815
35940,17.1,3.9,12.9983,11.484
35970,17.2,3.9,12.9983,11.4832
36000,17.3,3.9,12.9993,11.4878
36030,17.6,3.9,12.9983,11.49
36060,17.8,3.9001,13.0046,11.498
36090,17.7,3.9,12.9978,11.5008
36120,17.6,3.9001,13.0146,11.498
36150,17.6,3.9,12.9983,11.4973
36180,17.9,3.9001,12.9968,11.5083
36210,18.2,3.9,13.0058,11.513
36240,18.2,3.9,13.0031,11.5148
36270,18.6,3.9,13.0021,11.5107
36300,18.0,3.9001,12.9981,11.5107
36330,18.0,3.9,12.9975,11.5093
36360,18.1,3.9,12.9977,11.514
36390,18.2,3.9001,12.9987,11.5086
36420,18.3,3.9,12.9983,11.5074
36450,18.2,3.9,12.9992,11.5002
36480,18.3,3.9001,13.0025,11.4981
36510,18.4,3.9,12.9971,11.4988
36540,18.1,3.9001,12.9981,11.497
36570,18.5,3.9001,12.9979,11.5013
36600,18.3,3.9001,12.9978,11.4988
36630,18.1,3.9001,12.9981,11.4959
36660,18.0,3.9001,13.0023,11.4924
36690,17.9,3.9001,12.9985,11.4967
36720,18.2,3.9,12.998,11.499
36750,18.2,3.9001,12.9998,11.4982
